Repository: ShadeSWD/welding

# welding — Сварка судовых конструкций

Статический учебный сайт (чистые HTML/CSS/JS, без сборки): курс теории сварки
судовых конструкций и живые инженерные расчёты — режимы сварки, свариваемость
сталей с подогревом по EN 1011-2, расход сварочных материалов, сварочные
деформации.

**Прод:** https://shadeswd.duckdns.org/welding/

## О сайте

Пять глав теории (дуга и источники нагрева, способы сварки, соединения и швы,
металлургия сварки и зона термического влияния, дефекты и неразрушающий
контроль) и четыре расчётные страницы, где каждая величина считается по шагам:
«формула = подстановка = результат». Все схемы — векторные, перестраиваются
вместе с исходными данными.

Формулы сверены с первоисточниками: ГОСТ 5264-80 и 14771-76 (типы соединений и
конструктивные элементы), ГОСТ 2.312-72 (обозначения на чертежах),
ГОСТ 30242-97 (классификация дефектов), ГОСТ 7512-82, 18442-80 и 21105-87
(неразрушающий контроль), BS EN 1011-1 и EN 1011-2 (погонная энергия,
углеродные эквиваленты, расчёт температуры подогрева по методу B),
Правила РМРС части XIII и XIV, ОСТ 5.9092-91. Где утверждение подтвердить не
удалось, на странице стоит явная пометка, а параметр сделан редактируемым.

## Содержание

- `site/` — сам сайт
  - `index.html` — обзор курса и навигация
  - `theory.html` — оглавление теоретического курса
  - `t-arc.html` — сварочная дуга, источники нагрева, погонная энергия
  - `t-processes.html` — способы сварки: ручная дуговая, в защитных газах,
    под флюсом; области применения в судостроении
  - `t-joints.html` — соединения, швы, разделка кромок, обозначения по ГОСТ
  - `t-metallurgy.html` — металлургия сварки, зона термического влияния,
    структуры и скорость охлаждения
  - `t-defects.html` — дефекты сварных соединений и неразрушающий контроль
  - `modes.html` — подбор режима сварки: диаметр, ток, напряжение, скорость,
    плотность тока, погонная энергия, число проходов
  - `weldability.html` — свариваемость: CEV, CET, Pcm, углеродный эквивалент
    ГОСТ 27772, пределы РМРС по категории и толщине, температура подогрева по
    EN 1011-2, скорость охлаждения и время Δt₈/₅ по Рыкалину
  - `consumption.html` — расход сварочных материалов: площадь наплавки, масса
    наплавленного металла, электроды, проволока, защитный газ, флюс, время и
    электроэнергия
  - `distortion.html` — сварочные деформации: усадочная сила, продольное
    укорочение, прогиб, угловая деформация, проверки допустимости
  - `sources.html` — источники с пометками о степени подтверждения
  - `assets/` — `style.css`, `site.js` и расчётные библиотеки `wcalc.js`,
    `modes.js`, `weldability.js`, `consumption.js`, `distortion.js`
- `deploy/` — `docker-compose.yml` (nginx:alpine, порт 8074) и конфигурация nginx
- `tests/` — переносимый набор тестов целостности сайта (pytest)

## Запуск

```bash
cd deploy && docker compose up -d      # http://127.0.0.1:8074/
python3 -m pytest tests/ -v            # тесты целостности
```

Сайт входит в кластер учебных сайтов: общий подвал, словарь терминов и
рендер формул подключаются nginx-ом на уровне домена.

File: site/consumption.html
Расход сварочных материалов — площадь наплавки, масса, электроды, проволока, газ, флюс

Расход сварочных материалов

  Вся цепочка нормирования держится на одной величине — площади
  поперечного сечения наплавленного металла. Из неё получают массу наплавки,
  из массы — расход электродов или проволоки с учётом потерь, расход защитного
  газа и флюса, основное и полное время сварки и, наконец, расход
  электроэнергии. Ниже эта цепочка развёрнута полностью, с чертежом сечения,
  который перестраивается по вводимым размерам.

Живой расчёт

Тип шва
  
  угловой (тавровое соединение)
  стыковой с разделкой
  
  Способ сварки
  
  РДС покрытым электродом (111)
  Механизированная в CO₂ / MAG (135)
  Автоматическая под флюсом (121)
  Порошковой проволокой (136)
  Аргонодуговая TIG (141)
  
  Катет K, мм (угловой шов)
  
  Толщина s, мм (стыковой шов)
  
  Форма разделки
  
  без скоса кромок
  V-образная (односторонняя)
  X-образная (двусторонняя)
  
  Угол раскрытия разделки α, град
  
  Притупление c, мм
  
  Зазор b, мм
  
  Высота усиления g, мм
  
  Длина шва L, м
  
  Сила тока I, А
  
  Напряжение U, В
  
  Диаметр проволоки / электрода d, мм
  
  Коэффициент наплавки αн, г/(А·ч)
  
  Коэффициент расхода материала
  
  Коэффициент использования сварочного поста kп
  
  Расход защитного газа, л/мин
  
  Расход флюса на 1 кг проволоки, кг
  
  Плотность металла ρ, г/см³
  
  КПД источника питания ηи
  
  Мощность холостого хода Pхх, кВт

Сечение шва в масштабе введённых размеров; штриховкой
  показан основной металл, заливкой — наплавленный, кружками — проходы.

Шаг 1. Площадь наплавленного металла

  Для углового шва сечение — прямоугольный треугольник с катетами
  K, к которому добавляется выпуклость. Выпуклость учитывают
  множителем 1,2:

$$F_{\text{н}} = 1{,}2\,\frac{K^{2}}{2}$$

Для стыкового шва сечение складывается из трёх частей: объёма самой
  разделки, зазора и усиления с лицевой стороны. Площадь усиления считают через
  коэффициент полноты μв = 0,73 — сегмент усиления не треугольник и
  не прямоугольник:

$$F = \underbrace{h^{2}\operatorname{tg}\frac{\alpha}{2}}_{\text{разделка}} + \underbrace{b\,s}_{\text{зазор}} + \underbrace{0{,}73\,e\,g}_{\text{усиление}}$$

Ширина шва по геометрии разделки:
  $$e = b + 2h\operatorname{tg}\frac{\alpha}{2} + 2\Delta$$

Здесь h — глубина разделки (для V-образной
  h = s − c, для X-образной каждая половина
  h = (s − c)/2), Δ ≈ 1,5 мм — перекрытие кромок
  наплавленным металлом. Коэффициент формы усиления
  ψв = e/g должен лежать в пределах 7–10: слишком
  узкое и высокое усиление создаёт концентратор напряжений в месте перехода
  шва к основному металлу.

Шаг 2. Число проходов

  Сечение одного прохода ограничено условиями формирования шва — не более
  100 мм². Для угловых швов число проходов проще назначать прямо по катету:

Катет K, мм	Число проходов	

до 8–9	1	

  9–14	2	

  15–16	3	

  17–20	4	

Принятое число проходов:

Шаг 3. Масса наплавленного металла

$$M = F \, L \, \rho$$

Плотность: сталь 7,85 г/см³, коррозионностойкая сталь
  8,02 г/см³, титан 4,51 г/см³. В формуле удобно считать F в мм²,
  L в метрах — тогда масса сразу получается в килограммах после
  деления на 1000.

Шаг 4. Расход сварочных материалов

  Наплавленный металл — не весь израсходованный. При ручной дуговой сварке
  часть электрода уходит в огарок, покрытие и разбрызгивание, поэтому
  коэффициент расхода электродов достигает 1,6–1,7. У механизированных
  способов потери намного меньше и их удобнее выражать долей ψ.

$$G = M \, k_{\text{р}}$$

Расход защитного газа:

Расход флюса:

Способ сварки	Коэффициент расхода / потери	αн, г/(А·ч)	kп	

Ручная дуговая покрытым электродом	kр = 1,6–1,7 (огарок, покрытие, разбрызгивание)	8–10	0,50–0,55	

  Механизированная в защитном газе	потери ψ = 0,05–0,08	10–16	0,57–0,60	

  Автоматическая под флюсом	потери ψ = 0,02–0,03	14–22	0,60–0,70	

  Порошковой проволокой	kр = 1,25–1,35	13,6–26,6	0,55–0,60	

  Аргонодуговая с присадкой	kр = 1,01–1,02	4,2–10	0,50–0,55	

Коэффициент наплавки под флюсом на постоянном токе обратной
  полярности принимают около 11,6 ± 0,4 г/(А·ч) по коэффициенту расплавления;
  при сварке в углекислом газе коэффициент расплавления зависит ещё и от вылета:
  αр = 9,05 + 3,1·10⁻⁴·I·l/d².

  Оговорка о коэффициенте наплавки. Величину
  αн в г/(А·ч) приводят практически все отечественные учебные
  пособия, но найти её в действующем нормативном документе не удаётся: это
  справочная величина, зависящая от конкретной марки электрода или проволоки,
  и брать её следует из паспорта сварочного материала. Международная практика
  оперирует другой характеристикой — скоростью наплавления в кг/ч: по данным
  TWI это 0,4–5,5 кг/ч для ручной дуговой сварки, 0,6–12 кг/ч для MAG,
  1,0–15 кг/ч для порошковой проволоки и 3–16 кг/ч для сварки под флюсом.
  Проверить согласованность просто: произведение αн·I/1000
  и есть скорость наплавления в кг/ч, и она показана в сводке расчёта.

Шаг 5. Скорость сварки и время

  Скорость сварки следует из баланса: за час электрод наплавляет
  αн·I граммов металла, и этого должно хватить на
  заполнение сечения прохода по всей пройденной длине.

$$v = \frac{\alpha_{\text{н}} I}{3600\,\gamma\,F_1}$$

$$v_{\text{п}} = \frac{4\,\alpha_{\text{н}} I}{\pi d^{2} \gamma}$$

$$t_{0} = \frac{M}{\alpha_{\text{н}} I}, \qquad t = \frac{t_{0}}{k_{\text{п}}}$$

Полное время с учётом вспомогательных операций:

Коэффициент использования сварочного поста kп
  учитывает смену электродов, зачистку шва от шлака, переходы, кантовку
  и подготовительные операции: ручная дуговая сварка 0,50–0,55,
  механизированная 0,57–0,60, автоматическая под флюсом 0,60–0,70.

Шаг 6. Расход электроэнергии

  Энергия расходуется на горение дуги в течение основного времени и на
  холостой ход источника в течение всего остального:

$$A = \frac{U I t_{0}}{1000\,\eta_{\text{и}}} + P_{\text{хх}}\,(t - t_{0})$$

КПД источника питания ηи и мощность холостого хода
  Pхх берут из паспорта конкретного аппарата; принятые по умолчанию
  0,8 и 0,3 кВт — типовые значения инженерной практики, а не норматив.

Сводка расчёта

Режим сварки, от которого зависят I, U
  и число проходов, подбирается в разделе «Режимы сварки»;
  влияние того же режима на коробление конструкции — в разделе
  «Деформации».

File: site/distortion.html
Сварочные деформации — усадочная сила, укорочение, угловые деформации, способы борьбы

Сварочные деформации

  Металл шва и прилегающая полоса основного металла нагреваются
  до температур, при которых предел текучести падает почти до нуля. Расширяться
  свободно эта полоса не может — её держит холодный металл вокруг, поэтому она
  сминается пластически. При остывании она пытается сжаться до прежней длины,
  но уже «укоротилась» на величину пластической деформации — и тянет за собой
  всю конструкцию. Отсюда две неразделимые вещи: остаточные напряжения (металл
  сам себя растягивает) и остаточные деформации (конструкция меняет форму).

Расчётная модель

  Инженерный расчёт строится на понятии усадочной силы: всё
  многообразие пластических деформаций в зоне шва заменяется одной продольной
  силой, приложенной по оси шва. Величина этой силы зависит только от погонной
  энергии и теплофизических свойств металла — не от размеров детали:

  $$F_{s} = 0{,}3354\,\frac{\alpha \, q_{\text{п}} \, E}{c\gamma}$$
  Относительное продольное укорочение получается делением усадочной силы на
  жёсткость сечения, то есть на EA:

  $$\varepsilon = 0{,}3354\,\frac{\alpha \, q_{\text{п}}}{c\gamma\,A}, \qquad \Delta L = \varepsilon L$$
  Поперечное укорочение однопроходного шва зависит от толщины:

  $$\Delta W = \frac{\alpha \, q_{\text{п}}}{c\gamma\,s}$$
  Модель усадочной силы применима, пока
  qп/A < 0,6 Дж/мм³. При большем отношении зона
  пластических деформаций захватывает всё сечение, линейная модель перестаёт
  работать, и деформации нужно считать по деформационной теории с учётом
  фактической диаграммы растяжения.

  Постоянные для низкоуглеродистой и низколегированной стали:
  cγ = 0,0047 Дж/(мм³·°C), α = 0,12·10⁻⁴ 1/°C, E = 2·10⁵ МПа,
  σт ≈ 240 МПа.

Живой расчёт

Погонная энергия qп, кДж/мм
  
  Толщина свариваемого металла s, мм
  
  Число проходов n
  
  Площадь сечения элемента A, мм²
  
  Момент инерции сечения J, см⁴
  
  Эксцентриситет шва e, мм
  
  Длина элемента L, м
  
  Коэффициент асимметрии разделки kа

Балка с эксцентрично расположенным швом: усадочная
  сила укорачивает элемент и одновременно выгибает его. Прогиб показан
  с увеличением.

$$F_{s} = 0{,}3354\,\frac{\alpha\,q_{\text{п}}\,E}{c\gamma}$$

$$\varepsilon = 0{,}3354\,\frac{\alpha\,q_{\text{п}}}{c\gamma\,A}$$

$$\Delta L = \varepsilon\,L = \frac{F_{s} L}{E A}$$

$$\Delta W = \frac{\alpha\,q_{\text{п}}}{c\gamma\,s}$$

$$f = \frac{F_{s}\,e\,L^{2}}{8 E J}$$

$$\beta \approx k_{\text{а}}\,\frac{2\,\Delta W}{s}$$

Проверки применимости модели:

Виды сварочных деформаций

Вид	Чем вызвана	Как проявляется в корпусной конструкции	

Продольное укорочение	усадочная сила по оси шва	секция становится короче номинала; при непрерывной сварке длинных
  полотнищ набирается несколько миллиметров на секцию	

  Поперечное укорочение	усадка поперёк шва	сближение кромок, уменьшение ширины полотнища, изменение зазора
  в ещё не сваренных стыках	

  Общий изгиб (саблевидность, седловатость)	усадочная сила приложена с эксцентриситетом относительно центра
  тяжести сечения	тавровая балка выгибается в сторону шва; полотнище с набором
  по одну сторону приобретает погибь	

  Угловая деформация («домик»)	неравномерность поперечной усадки по толщине при односторонней
  разделке	перелом полотнища по линии стыка; отклонение стенки набора от
  перпендикуляра	

  Потеря устойчивости (бухтины, хлопуны)	сжимающие остаточные напряжения в тонком листе между связями	волнистость обшивки — характерный дефект тонколистовых конструкций
  толщиной менее 6–8 мм	

  Скручивание	несимметричный порядок наложения швов	винтообразность длинных балок и секций	

Припуски и допуски по практике

  Расчёт даёт величины одного порядка с практическими припусками, но
  практика учитывает и то, чего в модели нет: многопроходность, жёсткость
  оснастки, порядок наложения швов. Поэтому в производстве пользуются
  таблицами припусков.

Тип шва	Поперечное укорочение	Продольное укорочение	

Угловой (тавровое соединение)	около 0,8 мм	около 0,8 мм на 3 м длины	

  Стыковой	1,5–3 мм	около 3 мм на 3 м длины	

Значения приведены как ориентир практики (вторичный
  источник); в конкретном производстве припуски задаются технологической
  документацией по накопленной статистике замеров.

Способы борьбы с деформациями

  Все меры делятся на три группы: конструктивные (уменьшить объём
  наплавленного металла и сделать швы симметричными), технологические
  (управлять последовательностью и закреплением) и исправление
  (править уже деформированную конструкцию).

Предварительный обратный выгиб

  Детали собирают с прогибом в сторону, противоположную ожидаемой
  деформации, на величину расчётного прогиба f. После сварки и
  остывания конструкция выпрямляется. Способ хорош для серийных изделий, где
  величина прогиба уже подтверждена замерами.

В корпусном производстве этот приём применяют в нескольких видах:
  модуль-панели собирают с обратным продольным упругим выгибом, задаваемым
  прокладками высотой 60–80 мм; тавровые балки сваривают попарно с обратным
  упругим или пластическим изгибом поясков; чтобы стенка тавра не завалилась
  после сварки, её ставят с завалом 2–3° в противоположную сторону или
  сваривают одновременно с обеих сторон.

Жёсткое закрепление

  Сварка в кондукторе или на стенде с прижимами не даёт конструкции
  деформироваться, пока металл остывает. Деформации при этом действительно
  уменьшаются — но ценой роста остаточных напряжений: то, что не ушло
  в перемещение, осталось напряжением. Для сталей, склонных к холодным
  трещинам, жёсткое закрепление опасно и требует подогрева.

Порядок наложения швов

  Обратноступенчатый способ: шов делят на участки длиной 150–300 мм и
  выполняют их в направлении, противоположном общему направлению сварки.
  Каждый участок укорачивает металл на своей короткой базе, и суммарная
  усадочная сила складывается не так, как у непрерывного шва. Общее правило
  для секции: сначала стыковые швы полотнища, потом швы приварки набора; сварку
  ведут от середины к краям, симметрично относительно оси конструкции —
  при длине соединения более 2 м; при длине до 2 м шов выполняют напроход.

  Сюда же относятся приёмы сборки, влияющие на деформации не меньше самой
  сварки: поперечные соединения собирают на электроприхватках, продольные —
  на гребёнках, заменяя гребёнки прихватками после сварки поперечных
  соединений; прихватки ставят со стороны, обратной первому проходу, чтобы
  уменьшить угловую деформацию; на тонколистовых полотнищах толщиной до 8 мм
  прихватки выполняют от середины к концам. Монтажные стыки заваривают
  одновременно и по возможности большим числом сварщиков, равномерно
  расставленных по длине соединения, — приварку продольно-поперечного набора
  нередко ведут одновременно четыре сварщика.

Правка

  Механизм правки один в двух вариантах: либо пластически сократить
  волокна тех участков, которые оказались длиннее нужного, либо
  удлинить волокна укороченных участков. Отсюда три группы способов.

Холодная правка — прокатка полотнищ в вальцах, растяжение,
  прокатка зоны сварных швов роликами на специальном станке, проколачивание
  пневматическим молотком, изгиб под прессом. Применяется в основном для
  удлинения волокон зоны сварного соединения.

  Тепловая безударная правка — местный нагрев без расплавления
  газовым пламенем или плазменной струёй, пятнами, полосами или
  треугольниками (клиньями). Применяется для укорочения волокон
  основного металла.

  Комбинированная правка — сочетание нагрева с механическим
  воздействием.

Физика тепловой правки та же, что и физика сварочных деформаций: участок
  нагревают до 600–800 °C, окружающий холодный металл не даёт ему расшириться,
  нагретый металл сминается, а при остывании укорачивается и тянет конструкцию
  в нужную сторону. Клинья располагают вершиной в сторону, куда нужно
  «подтянуть» металл, на стороне, противоположной шву. Правка требует контроля
  температуры: перегрев выше температур фазовых превращений портит структуру
  и вязкость.

  Организационно правку выполняют, если деформации превышают
  допуски отраслевого стандарта, и выполняют её до испытаний на
  непроницаемость. Секции правят до установки, если бухтины втрое превышают
  допустимые; заломы правят обязательно; плоские секции толщиной до 8 мм правят
  уже в составе блока или корпуса.

Конструктивные меры

Не завышать катет углового шва: площадь наплавки, а с ней и усадочная
  сила растут как квадрат катета. Катет 8 мм вместо 6 мм — это в 1,8 раза
  больше наплавленного металла.

  Заменять сплошные швы прерывистыми и шахматными там, где это допустимо
  по условиям прочности и герметичности.

  Симметричная разделка (X-образная вместо V-образной) резко уменьшает
  угловую деформацию: усадка с двух сторон компенсируется.

  Симметричное расположение швов относительно центра тяжести сечения
  убирает эксцентриситет — а с ним и общий изгиб.

  Способы с высокой концентрацией энергии дают меньшую погонную энергию
  на ту же глубину проплавления, а значит и меньшие деформации.

Погонную энергию для расчёта берут из раздела
  «Режимы сварки»; связь той же погонной энергии со
  структурой шва — в разделе «Свариваемость».

File: site/index.html
Сварка судовых конструкций — теория и живые расчёты

Сварка судовых конструкций
от физики дуги до расчёта деформаций секции

  Корпус современного судна — цельносварная конструкция. Клёпаный
  корпус ушёл в историю к середине XX века, и с тех пор всё, что держит судно
  на плаву, держится сварными швами: обшивка, набор, переборки, палубы,
  фундаменты. Суммарная длина швов корпуса крупнотоннажного судна измеряется
  десятками километров, а сборочно-сварочные работы занимают значительную долю
  трудоёмкости постройки корпуса. Отсюда и цена ошибки в технологии: неверно
  назначенный режим — это либо непровар, либо прожог, либо коробление секции,
  которое потом придётся править.

Этот сайт устроен как учебный курс с живыми расчётами: теория собрана
  в пять глав, а четыре расчётных раздела считают прямо в браузере — режим
  сварки, углеродный эквивалент и скорость охлаждения, расход материалов
  и сварочные деформации. В каждом расчёте видна не только цифра, но и
  подстановка в формулу, так что результат можно проверить вручную.

Теория

  Пять глав: физика дуги и источники питания, способы сварки и их области
  применения, соединения и разделки по ГОСТ, тепловые процессы и
  металлургия шва, дефекты и методы контроля.

  Читать →

Режимы сварки

  Подбор диаметра электрода, тока, напряжения и скорости по толщине
  металла; погонная энергия с переключателем нормативной базы —
  BS EN 1011-1 или отечественная запись через КПД; проверка ограничений.

  Открыть →

Свариваемость

  Углеродный эквивалент по трём формулам — CEV, CET, Pcm,
  предельные значения по Правилам Регистра, оценка необходимости подогрева
  и скорость охлаждения зоны термического влияния по схемам Рыкалина.

  Открыть →

Расход материалов

  Площадь наплавленного металла с перестраиваемым чертежом сечения,
  число проходов, масса наплавки, расход электродов, проволоки, газа
  и флюса, время сварки и расход электроэнергии.

  Открыть →

Деформации

  Усадочная сила, продольное и поперечное укорочение, прогиб от
  эксцентриситета шва, угловые деформации; способы борьбы — обратный выгиб,
  закрепление, порядок наложения швов, термическая правка.

  Открыть →

Соединения и разделки

  Стыковые, угловые, тавровые и нахлёсточные соединения, формы разделки
  кромок, обозначения швов на чертежах.

  Открыть →

Дефекты и контроль

  Классификация дефектов швов, их причины, визуальный, ультразвуковой,
  радиографический, капиллярный и магнитопорошковый контроль.

  Открыть →

Источники

  Стандарты, Правила Регистра и учебная литература, использованные при
  подготовке материала, с пометкой первичный / вторичный.

  Открыть →

Что делает сварку судового корпуса особенной

  Технология сварки в судостроении отличается от общемашиностроительной не
  формулами, а условиями, в которых эти формулы приходится применять.

Масштаб и жёсткость. Секция корпуса — это десятки метров швов
  на конструкции, которая сама себе является закреплением. Деформации не
  «расходятся» свободно, а превращаются в остаточные напряжения; на стапеле
  к тому же нельзя кантовать конструкцию под удобное положение сварки.

  Положения сварки. В цеху секцию можно перевернуть и варить
  в нижнем положении — на стапеле и при достройке приходится варить
  вертикальные, горизонтальные и потолочные швы, а это минус 10–15 % тока
  и совсем другая техника ведения дуги.

  Тонкий лист. Обшивка и переборки толщиной 4–8 мм при сплошной
  приварке набора теряют устойчивость: появляются бухтины и волнистость.
  Здесь важнее не прочность шва, а сведение погонной энергии к минимуму.

  Надзор. Материалы, сварщики и технологические процессы проходят
  одобрение классификационного общества; объём и методы неразрушающего
  контроля назначаются не производителем, а Правилами.

  Стали повышенной прочности. Категории 32, 36, 40 требуют
  контроля углеродного эквивалента и часто — подогрева; выигрыш в массе
  корпуса оплачивается ужесточением технологии сварки.

Как связаны разделы

  Расчёты на сайте образуют одну цепочку, а не набор независимых
  калькуляторов.

В разделе «Режимы сварки» по толщине металла
  подбираются диаметр электрода, ток, напряжение и скорость и вычисляется
  погонная энергия.

  Та же погонная энергия в разделе «Свариваемость»
  даёт скорость охлаждения зоны термического влияния — а значит, ответ
  на вопрос, нужен ли подогрев.

  Геометрия шва из раздела «Расход материалов»
  задаёт число проходов, а через них — фактическую скорость сварки, то есть
  возвращается в первый пункт.

  Погонная энергия и сечение элемента в разделе
  «Деформации» дают усадочную силу, укорочение
  и прогиб — то, что определяет припуски при раскрое.

File: site/modes.html
Режимы дуговой сварки — расчёт тока, напряжения, скорости и погонной энергии

Режимы дуговой сварки

  Режим сварки — это набор параметров, которыми задают тепловложение
  в изделие: диаметр электрода (проволоки), сила тока, напряжение на дуге, скорость
  сварки, род и полярность тока, для механизированных способов — ещё вылет
  электрода и расход защитного газа. Все они связаны: диаметр определяется толщиной
  металла, ток — диаметром, скорость — тем, сколько металла нужно наплавить за
  проход. Свёрткой всего режима служит погонная энергия — от неё зависят
  и размеры зоны термического влияния, и скорость охлаждения, и сварочные
  деформации.

Ниже — сквозной числовой пример: стыковой шов полотнища
  из стали толщиной 8 мм в нижнем положении. Меняйте любое поле — пересчитывается
  всё, включая подстановки в формулы.

Живой подбор режима

Способ сварки
  
  РДС покрытым электродом (111)
  Механизированная в CO₂ / MAG (135)
  Автоматическая под флюсом (121)
  Порошковой проволокой (136)
  Аргонодуговая TIG (141)
  
  Тип шва
  
  стыковой
  угловой (тавровый)
  
  Толщина металла s, мм
  
  Катет углового шва K, мм
  
  Положение шва
  
  нижнее
  горизонтальное
  вертикальное
  потолочное
  
  Нормативная база погонной энергии
  
  BS EN 1011-1 — коэффициент k
  отечественная запись — КПД η
  
  Диаметр электрода / проволоки d, мм
  
  Сила тока I, А
  
  Напряжение на дуге U, В
  
  Скорость сварки v, м/ч

Подобрать d, I, U, v по толщине

Схема режима: сечение соединения, электрод и дуга в масштабе
  введённых величин.

Как получены числа

Диаметр электрода назначают по толщине свариваемого металла —
  см. таблицу ниже.

$$I = k_d \, d \cdot \prod_i \kappa_i$$

$$j = \frac{4I}{\pi d^{2}}$$

$$v_{\text{мм/с}} = \frac{v_{\text{м/ч}}}{3{,}6}$$

$$Q = \frac{k \, U I}{v}\cdot 10^{-3}\ \ \left[\frac{\text{кДж}}{\text{мм}}\right]$$

$$q_{\text{п}} = \frac{0{,}24 \, I U \eta}{v}\ \ \left[\frac{\text{кал}}{\text{см}}\right]$$

Площадь наплавки за проход и число проходов
  (подробный разбор — в разделе «Расход материалов»):

$$v = \frac{\alpha_{\text{н}} I}{3600 \, \gamma \, F_1}$$

Диаметр электрода по толщине металла

  Для ручной дуговой сварки покрытым электродом диаметр назначают по толщине
  свариваемых кромок. Толщину сверх 15–20 мм сваривают в несколько проходов
  электродом 5–6 мм: увеличивать диаметр дальше нет смысла — падает управляемость
  ванной, особенно в положениях, отличных от нижнего.

Толщина металла s, мм	Диаметр электрода d, мм	Коэффициент kd, А/мм	

1–2	1,6–2,0	25–30	

  3	2–3	25–45	

  4–5	3–4	30–45	

  6–10	4–5	30–60	

  10–15	5	45–60	

  свыше 15	свыше 5	45–60	

Поправки к силе тока

  Табличное значение I = kd·d относится
  к стыковому шву в нижнем положении при «средней» толщине. Дальше вводят поправки:

Условие	Поправка	Физический смысл	

толщина металла s > 3d	+10…15 %	массивные кромки интенсивно отводят тепло, нужен более мощный источник	

  толщина металла s < 1,5d	−10…15 %	опасность прожога тонкого металла	

  угловой и тавровый шов	+10…15 %	тепло уходит в три направления — в обе полки и в стенку	

  вертикальное и потолочное положение	−10…15 %	ванна должна быть мелкой, иначе металл стекает	

Напряжение и скорость

  Напряжение на дуге при ручной дуговой сварке определяется длиной дуги:
  Lд = (0,5…1,1)·d, чему отвечает 20–36 В, практически
  22–28 В. Коротко горящая дуга (около 0,5d) даёт меньшее напряжение,
  плотный шов и меньшее насыщение металла газами; длинная дуга ухудшает защиту
  ванны и повышает разбрызгивание.

  При механизированной сварке в углекислом газе напряжение согласуют с током:
  на малых токах дуга должна быть «жёсткой», иначе перенос металла из
  мелкокапельного превращается в крупнокапельный с разбрызгиванием. Под флюсом
  диапазон напряжения широкий: от 22–23 В при токе 100–150 А до 44–55 В при
  1000–2000 А. При аргонодуговой сварке длина дуги 1,5–3 мм отвечает напряжению
  11–14 В.

  Скорость сварки не назначают произвольно: она следует из условия, что за
  единицу времени электрод наплавляет ровно столько металла, сколько нужно для
  заполнения сечения прохода. Это и есть уравнение баланса наплавки, показанное
  выше.

Погонная энергия и её нормативные записи

  Одна и та же физическая величина — введённая в изделие теплота на единицу
  длины шва — записывается в двух традициях, и они дают разные числа,
  потому что по-разному учитывают потери дуги.

  В BS EN 1011-1 вводится термический коэффициент полезного действия
  k, зависящий только от способа сварки:

  $$Q = k \cdot \frac{U I}{v} \cdot 10^{-3}, \quad [Q] = \frac{\text{кДж}}{\text{мм}},\ [v] = \frac{\text{мм}}{\text{с}}$$

Способ сварки (номер по ISO 4063)	k по EN 1011-1	η, отечественные данные	

Автоматическая под флюсом (121)	1,0	0,85–0,95	

  Ручная дуговая покрытым электродом (111)	0,8	0,70	

  MIG / MAG (131 / 135)	0,8	0,80–0,84	

  Порошковой проволокой (136)	0,8	0,78–0,82	

  TIG (141), плазменная (15)	0,6	0,50	

В отечественной литературе погонную энергию чаще пишут в тепловых единицах:

  $$q_{\text{п}} = \frac{0{,}24 \, I U \eta}{v}, \quad [q_{\text{п}}] = \frac{\text{кал}}{\text{см}},\ [v] = \frac{\text{см}}{\text{с}}$$
  Перевод между записями прямой: 1 кал = 4,1868 Дж, поэтому
  qп [кал/см] × 0,41868 = qп [Дж/мм].
  Существенно другое: k по EN 1011-1 — договорный коэффициент для
  расчёта по единой методике, а η — измеряемый эффективный КПД процесса. Для
  ручной дуговой сварки они расходятся заметно (0,8 против 0,70), поэтому при
  сравнении режимов из разных документов базу нужно оговаривать. Переключатель
  в расчёте выше показывает обе.

Полезные пересчёты

Из	В	Соотношение	

v, м/ч	v, мм/с	vмм/с = vм/ч / 3,6	

  v, мм/мин	Q, кДж/мм	Q = 60·k·U·I / (vмм/мин·1000)	

  q, кал/см	q, Дж/мм	qДж/мм = 0,41868·qкал/см	

  Q, кДж/мм	q, Дж/мм	×1000	

Ограничения, которые проверяются

Плотность тока j = 4I/(πd²). Для
  механизированной сварки плавящейся проволокой рабочий диапазон 50–250 А/мм²,
  форсированные режимы — 250–450 А/мм². Ниже нижней границы дуга горит
  неустойчиво, выше верхней проволока перегревается по всему вылету.

  Длина дуги при РДС: (0,5…1,1)·d.

  Вылет электрода: 8–15 мм при механизированной сварке в защитном
  газе, 20–80 мм под флюсом. Вылет входит в формулу коэффициента расплавления
  для CO₂: αр = 9,05 + 3,1·10⁻⁴·I·l/d²,
  то есть при большом вылете проволока дополнительно подогревается током и
  плавится быстрее.

  Сечение одного прохода: не более 100 мм² по условию формирования
  шва; практически при ручной дуговой сварке 30–40 мм², под флюсом — до
  предельных 100 мм².

  Расход защитного газа: аргон при TIG 8–12 л/мин, CO₂ при
  механизированной сварке — по таблице в зависимости от тока и диаметра
  проволоки.

Далее: свариваемость и скорость охлаждения
  зоны термического влияния зависят прямо от полученной здесь погонной энергии;
  сварочные деформации — тоже.

File: site/sources.html
Источники — стандарты, Правила Регистра и литература по сварке судовых конструкций

Источники

  Ниже перечислено, откуда взято каждое расчётное соотношение
  и каждая числовая таблица сайта. Это важнее списка литературы «вообще»:
  формулы для одной и той же величины в разных документах отличаются,
  и без указания источника число не значит ничего.

Как читать пометки.

  Первичный — соотношение или значение взято из текста самого
  нормативного документа либо из оригинальной работы автора.

  Вторичный — значение приведено по учебной, справочной или отраслевой
  публикации, ссылающейся на первоисточник; проверить по первоисточнику
  не удалось.

  Практика — величина не нормирована, а сложилась в инженерной
  практике; ссылаться на неё как на требование нельзя.

  Год издания и редакция указаны только там, где они подтверждены по тексту
  документа или по реестровой карточке. Где не подтверждены — не указаны
  намеренно.

1. Погонная энергия, способы сварки и режимы

BS EN 1011-1 «Welding — Recommendations for welding of metallic
  materials — Part 1: General guidance for arc welding».
  Взято: формула погонной энергии Q = k·UI/v·10⁻³
  и таблица термических коэффициентов k: под флюсом 1,0; ручная
  дуговая покрытым электродом 0,8; MIG/MAG 0,8; порошковой проволокой 0,8;
  TIG и плазменная 0,6. первичный

  ISO 4063:2023 «Welding, brazing, soldering and cutting — Nomenclature
  of processes and reference numbers» — действующая редакция, пятое
  издание; отменяет ISO 4063:2009, главное изменение — включение процессов
  сварки пластмасс. первичный

  ГОСТ Р ИСО 4063-2010 «Сварка и родственные процессы. Перечень
  и условные обозначения процессов» — идентичен ISO 4063:2009,
  то есть предыдущей редакции международного стандарта. Взято: русские
  наименования процессов 111, 12, 121, 122, 125, 13, 131, 135, 136, 138,
  14, 141, 15 и указание, что сокращение FCAW в стандарте отнесено
  к процессу 132, а не 136. первичный

  Отечественная запись погонной энергии
  qп = 0,24·IUη/v и значения
  эффективного коэффициента полезного действия η: под флюсом 0,85–0,95,
  в углекислом газе 0,80–0,84, ручная дуговая покрытым электродом 0,70,
  аргонодуговая 0,50. вторичный

  Таблицы подбора диаметра покрытого электрода по толщине металла,
  коэффициента kd в формуле I = kd·d,
  поправок на толщину, тип шва и положение сварки; диапазоны напряжения,
  вылета и расхода защитного газа. вторичный

  TWI, раздел Job Knowledge — скорости наплавления (кг/ч)
  и коэффициенты использования дуги по способам сварки, множители расхода
  присадочного материала, а также описания процессов 111, 121, 131/135,
  141, 15 и рекомендации по предотвращению водородного растрескивания.
  вторичный, авторитетный

  РД5Р.9083-92 — отраслевой руководящий документ, по которому
  в исходных материалах назначен режим механизированной сварки в углекислом
  газе плавящимся электродом (300–350 А, 28–30 В, 30–35 м/ч, проволока
  1,2 мм, обратная полярность). Сам документ не проверялся.
  вторичный

2. Свариваемость, углеродный эквивалент и подогрев

BS EN 1011-2:2001+A1:2003 «Welding — Recommendations for welding
  of metallic materials — Part 2: Arc welding of ferritic steels»,
  приложение C «Avoidance of hydrogen cracking». Взято по тексту
  стандарта:
  
  формула CEV (уравнение C.1) и область применения 0,30–0,70;
  поправка +0,03 при известных только углероде и марганце;
  неприменимость к сталям с бором;

  формула CET (уравнение C.2);

  метод B, уравнение C.8:
  Tp = 697·CET + 160·th(d/35) +
  62·HD0,35 + (53·CET − 32)·Q − 328,
  с областью применимости: предел текучести до 1000 Н/мм², CET 0,2…0,5 %,
  d 10…90 мм, HD 1…20 мл/100 г,
  Q 0,5…4,0 кДж/мм;

  разложение на четыре вклада — уравнения C.3…C.6 и их сумма C.7;

  указание, что d в уравнении C.8 — толщина листа
  (для разнотолщинных соединений — по более толстому), тогда как
  «комбинированная толщина» — понятие метода A, определяемое как сумма
  толщин, усреднённых на расстоянии 75 мм от линии шва;

  шкалы содержания диффузионного водорода A…E (таблица C.2)
  и рекомендации по выбору шкалы для разных сварочных материалов;

  замечание о том, что для однопроходных угловых швов температура,
  рассчитанная методом B для стыкового шва, завышена примерно на 60 °C,
  тогда как в методе A угловой шов требует более высокого подогрева
  из-за большей комбинированной толщины.

первичный

  Международный «близнец» EN 1011-2 — ISO/TR 17671-2:2002. Сам
  стандарт EN 1011-2 ссылается на документы Международного института сварки
  IIW IX-1602-90 и IX-1631-91 как на источники методов A и B; эти документы
  не проверялись. вторичный

  Правила классификации и постройки морских судов Российского морского
  регистра судоходства (НД № 2-020101-174), часть XIII «Материалы».
  Взято: допустимость расчёта углеродного эквивалента по формулам CEV, CET
  и Pcm; предельные значения углеродного эквивалента для сталей
  повышенной прочности категорий 32, 36 и 40 после термомеханической
  обработки (0,36/0,38; 0,38/0,40; 0,40/0,42 при толщине до 50 мм и свыше)
  и значение 0,41 для углеродисто-марганцовистой стали; система категорий
  стали корпуса — нормальная прочность 235 МПа (A, B, D, E), повышенная
  315/355/390 МПа (A32…E40) с температурами испытания на ударный изгиб
  0/−20/−40 °C, категории F32, F36, F40 (−60 °C) в главе о конструкциях
  для низких температур, высокая прочность от 420 МПа; примечание
  о добавлении буквы «H» к символу категории.
  первичный

  Правила Регистра, часть XIV «Сварка». Взято: система надзора
  (одобрение сварочных материалов со свидетельством, подтверждаемым
  ежегодно; допуск сварщиков, в том числе признание аттестации по
  ISO 9606-1 и ISO 14732; одобрение технологических процессов);
  обязательность предварительного подогрева кромок для просушки при
  температуре воздуха ниже 0 °C — на ширине 100 мм в обе стороны от шва,
  не менее чем до +20 °C; воспроизведение формулы EN 1011-2 как
  альтернативы табличному назначению подогрева; требование отдельных
  испытаний для многодуговой и односторонней сварки на флюсовой подушке
  и керамических подкладках. первичный

  Правила технического наблюдения за постройкой судов и изготовлением
  материалов и изделий для судов (НД № 2-020101-175), часть III —
  процедуры аттестации сварщиков и одобрения технологических процессов,
  на которые ссылается часть XIV Правил классификации и постройки.
  первичный

  Ito Y., Bessyo K., документ IIW IX-576-68 — параметр
  трещиностойкости Pcm и ориентировочный порог около 0,35.
  вторичный

  ГОСТ 27772, п. 4.3 — формула углеродного эквивалента
  Cэ для проката строительных конструкций и предельные значения
  по классам прочности (0,49 для С390, 0,51 для С440).
  первичный

  Трёхцветная градация свариваемости по CEV (до 0,35 / 0,35–0,45 /
  0,45–0,55 / свыше 0,55). В нормативных документах такой градации нет;
  приведена как учебный ориентир с явной оговоркой.
  практика

3. Тепловые процессы и скорость охлаждения

Н. Н. Рыкалин, расчёты тепловых процессов при сварке.
  Взято: схемы движущегося источника теплоты (массивное тело, пластина,
  стержень) и формулы скорости охлаждения
  ω = 2πλ(T − T0)²/qп
  и ω = 2πλcγ(T − T0)³/(qп/s)².
  классические соотношения

  Граничная толщина
  s* = √(qп/(cγ(T − T0)))
  и выражения времени охлаждения Δt8/5 получены на сайте
  прямым преобразованием и интегрированием формул Рыкалина; вывод показан
  в тексте раздела «Свариваемость».
  производное соотношение

  Теплофизические постоянные стали: cγ = 0,0047 Дж/(мм³·°C),
  α = 0,12·10⁻⁴ 1/°C, λ = 0,04 Вт/(мм·°C), E = 2·10⁵ МПа,
  σт ≈ 240 МПа. вторичный

  Температурные границы участков зоны термического влияния и типичная
  ширина зоны по способам сварки. вторичный

4. Геометрия шва и расход материалов

Площадь наплавки углового шва F = K²/2, площадь
  стыкового шва как сумма разделки h²·tg(α/2), зазора и усиления
  0,73·e·g; коэффициент полноты усиления
  μв = 0,73; рекомендуемый коэффициент формы
  ψв = e/g = 7–10; предельное сечение одного
  прохода 100 мм²; число проходов углового шва по катету.
  вторичный

  Множитель выпуклости углового шва 1,2 при переходе от треугольного
  сечения к фактическому. вторичный

  Коэффициенты расхода электродов 1,6–1,7, потери при механизированной
  сварке 0,05–0,08, под флюсом 0,02–0,03, при сварке порошковой проволокой
  1,25–1,35, при аргонодуговой с присадкой 1,01–1,02; коэффициенты
  использования сварочного поста kп; формула
  коэффициента расплавления в углекислом газе
  αр = 9,05 + 3,1·10⁻⁴·I·l/d²;
  значение коэффициента расплавления под флюсом 11,6 ± 0,4 г/(А·ч).
  вторичный

  Коэффициент наплавки αн, г/(А·ч) — величину приводят
  практически все отечественные учебные пособия, но подтвердить её
  действующим нормативным документом не удалось. На сайте она задана как
  редактируемый параметр расчёта с оговоркой, что брать её следует из
  паспорта конкретного сварочного материала; для перекрёстной проверки
  выводится скорость наплавления в кг/ч, сопоставимая с данными TWI.
  не подтверждено первоисточником

  Плотности: сталь 7,85 г/см³, коррозионностойкая сталь 8,02 г/см³,
  титан 4,51 г/см³. справочные величины

  Коэффициент полезного действия источника питания 0,8 и мощность
  холостого хода 0,3 кВт, принятые по умолчанию в расчёте расхода
  электроэнергии. практика

5. Сварочные деформации

Формулы поперечного укорочения
  ΔW = αqп/(cγ s), относительного
  продольного укорочения ε = 0,3354·αqп/(cγ A)
  и усадочной силы
  Fs = 0,3354·αqпE/(cγ),
  а также условие применимости qп/A < 0,6 Дж/мм³.
  вторичный

  Формула прогиба от эксцентрично приложенной усадочной силы
  f = Fs·e·L²/(8EJ) —
  стандартное решение сопротивления материалов для балки, нагруженной
  постоянным изгибающим моментом.
  производное соотношение

  Кузьминов С. А. Сварочные деформации судовых корпусных
  конструкций. — Л.: Судостроение, 1974. — 286 с. Взято: механизм
  правки (пластическое сокращение волокон удлинённых участков либо
  удлинение волокон укороченных); классификация способов правки —
  холодная (прокатка полотнищ в вальцах, растяжение, прокатка зоны швов
  роликами, проколачивание пневмомолотком, изгиб под прессом), тепловая
  безударная (нагрев полосами, пятнами и треугольниками) и комбинированная;
  технологические меры — сборка поперечных соединений на электроприхватках,
  продольных на гребёнках, установка прихваток со стороны, обратной первому
  проходу, прихватка тонколистовых полотнищ от середины к концам,
  одновременная сварка монтажных стыков большим числом сварщиков, сварка
  тавровых балок попарно с обратным изгибом поясков, установка стенки
  с завалом 2–3° против ожидаемого. первичный

  Практические припуски на усадку: угловой шов около 0,8 мм поперёк
  и около 0,8 мм на 3 м длины, стыковой шов 1,5–3 мм поперёк и около 3 мм
  на 3 м длины. вторичный

  Оценка угловой деформации через коэффициент асимметрии разделки —
  учебная модель, построенная на сайте на основе определения
  β = (ΔWв − ΔWн)/s;
  нормативного статуса не имеет. практика

6. Соединения, швы и их обозначение

ГОСТ 5264-80 «Ручная дуговая сварка. Соединения сварные. Основные
  типы, конструктивные элементы и размеры». Введён с 01.07.1981 взамен
  ГОСТ 5264-69, действует. Взято: буквенно-цифровая система обозначений
  (С, У, Т, Н); фактический состав таблицы 1 — 51 обозначение, в том числе
  отсутствие С22, У3, Т4, Т10, Т11 и всего два нахлёсточных типа Н1 и Н2;
  расшифровка обозначений С2, С7, С17, С21, С25, У4, У5, Т1, Т3, Т6, Н1, Н2
  с диапазонами толщин; терминология форм подготовки кромок (с отбортовкой,
  без скоса, со скосом одной кромки, со скосом кромок, скос криволинейный /
  ломаный / с двумя симметричными / с двумя несимметричными скосами);
  диапазоны толщин по формам и общий охват 1–175 мм; допустимая разность
  толщин и смещение кромок; увеличение зазора до 4 мм в монтажных условиях
  при толщине свыше 16 мм; ограничение катета углового шва; допуск на
  выпуклость и вогнутость до 30 % катета; допустимость применения типов
  при сварке в углекислом газе проволокой 0,8–1,4 мм.
  первичный

  ГОСТ 14771-76 «Дуговая сварка в защитном газе. Соединения сварные.
  Основные типы, конструктивные элементы и размеры». Введён
  с 01.07.1977 взамен ГОСТ 14771-69, действует. Взято: дословные
  определения способов сварки ИН, ИНп, ИП и УП; состав типов швов и охват
  толщин 0,5–120 мм с заданием толщины отдельно для каждого способа;
  отличия от ГОСТ 5264-80. Обозначения вида «ГОСТ 14771-76-С9-УП»
  и «ГОСТ 14771-76-Т3-УП» взяты из исходных чертёжных материалов.
  первичный

  ГОСТ 2.312-72 «ЕСКД. Условные изображения и обозначения швов
  сварных соединений». Введён с 01.01.1973 взамен ГОСТ 2.312-68,
  действует. Взято: структура обозначения шва (восемь полей, включая
  обозначение шероховатости механически обработанной поверхности);
  дословная формулировка п. 2.4 — обозначение наносят на полке
  линии-выноски для шва с лицевой стороны и под полкой для шва
  с оборотной стороны; наименования вспомогательных знаков; диаметр
  окружности знака «шов по замкнутой линии» 3–5 мм; знаки «/» и «Z» для
  цепного и шахматного расположения; размещение обозначения контрольного
  комплекса под линией-выноской; определение лицевой стороны шва.
  первичный

  ГОСТ 8713 — сварка под флюсом, типы и конструктивные элементы
  сварных соединений. Редакция и состав таблиц не проверялись.
  не подтверждено

  Соотношение расчётной высоты и катета углового шва
  a = 0,7K. справочная величина

7. Дефекты и контроль

ГОСТ 30242-97 «Дефекты соединений при сварке металлов плавлением.
  Классификация, обозначение и определения». Разработан Институтом
  электросварки имени Е. О. Патона, введён в России с 01.01.2003;
  по предисловию полностью соответствует ИСО 6520—82. Взято:
  шесть групп дефектов и их дословные наименования; трёх- и четырёхзначные
  обозначения дефектов, включая 401 несплавление, 402 непровар,
  5011 подрез непрерывный, 502 и 503 превышение выпуклости стыкового
  и углового шва, 504 превышение проплава, 509 натёк,
  515 вогнутость корня. первичный

  ГОСТ Р ИСО 6520-1-2012 (идентичен ISO 6520-1:2007) — более новая
  классификация тех же дефектов. Сведения баз нормативных документов о том,
  отменён ли при этом ГОСТ 30242-97, расходятся; на сайте статус описан
  как неоднозначный. статус не подтверждён

  РД 03-606-03 «Инструкция по визуальному и измерительному контролю»,
  утверждена Госгортехнадзором в 2003 году. Действие прекращено
  с 01.01.2021 в ходе «регуляторной гильотины» (сам текст постановления
  Правительства не проверялся). Замещающий документ общего назначения —
  ГОСТ Р ИСО 17637-2014 «Контроль неразрушающий. Визуальный контроль
  соединений, выполненных сваркой плавлением» (идентичен ISO 17637:2003,
  введён с 01.01.2016, действует).
  первичный / отмена — вторичный

  ГОСТ Р 55724-2013 «Контроль неразрушающий. Соединения сварные.
  Методы ультразвуковые», введён с 01.07.2015, действует. Взято:
  область распространения; дословный перечень выявляемых несплошностей;
  дословная оговорка о том, что стандарт не регламентирует методы
  определения реальных размеров, типа и формы несплошностей и не
  распространяется на контроль антикоррозионных наплавок.
  первичный

  ГОСТ 7512-82 «Контроль неразрушающий. Соединения сварные.
  Радиографический метод» (именно 1982 года, не 1986). Введён
  с 01.01.1984 взамен ГОСТ 7512-75. Взято: охват толщин 1–400 мм; перечень
  выявляемых дефектов; дословный перечень того, что метод не выявляет;
  таблица минимального выявляемого раскрытия (0,1 мм до 40 мм и далее);
  три класса чувствительности; требование оптической плотности снимка
  не менее 1,5; типы эталонов чувствительности.
  первичный

  ГОСТ 18442-80 «Контроль неразрушающий. Капиллярные методы. Общие
  требования», введён с 01.07.1981, действует. Взято: выявление только
  несплошностей, выходящих на поверхность; классы чувствительности
  I, II, III, IV и «технологический» по ширине раскрытия;
  обозначения способов обнаружения следа — Я (яркостный) и Ц (цветной).
  первичный

  ГОСТ Р 56512-2015 «Контроль неразрушающий. Магнитопорошковый метод.
  Типовые технологические процессы», введён впервые. Взято: требование
  относительной магнитной проницаемости не менее 40; перечень выявляемых
  дефектов; минимальные размеры выявляемого дефекта — раскрытие 0,001 мм,
  глубина 0,01 мм, протяжённость 0,5 мм. первичный

  ГОСТ 21105-87 «Контроль неразрушающий. Магнитопорошковый метод».
  Взято: уровни чувствительности А (2,0 мкм), Б (10,0 мкм) и В (25,0 мкм)
  при минимальной протяжённости условного дефекта 0,5 мм — именно этот
  стандарт, а не ГОСТ Р 56512, задаёт привычные буквенные уровни. Статус
  документа в базах расходится. первичный

  Правила Регистра, часть XIV «Сварка», раздел 3.3 «Объём
  неразрушающего контроля». Взято: стопроцентный визуально-измерительный
  контроль по всей длине судна; доли радиографического и ультразвукового
  контроля в районе 0,4 длины и вне его; правило одного снимка на пять или
  десять стыков набора; формула расчётного числа участков
  N = L(B + D)/45·T с длиной
  участка 0,5 м и значениями коэффициента T по типам и длинам
  судов; определение жёсткого контура как выреза с минимальным размером
  менее 60 толщин листа и объёмы его контроля; правило увеличения объёма
  контроля при браке свыше 5 %. первичный

  Описание физики методов контроля, способов испытаний на непроницаемость
  (керосиновая проба, вакуумирование, налив и напор воды, обдув сжатым
  воздухом). вторичный

8. Материалы и технология корпусных конструкций

ОСТ 5.9092-91 «Корпуса стальных судов. Основные положения по
  технологии изготовления». Разработан ЦНИИ технологии судостроения,
  одобрен Регистром; предшественник — ОСТ 5.9092-72. Взято: требование
  собирать и сваривать плоские полотнища на механизированных поточных
  линиях с флюсомедными балками автоматической сваркой односторонним швом;
  сборка стыков под сварку под флюсом на медном ползуне на гребёнках
  с их удалением по мере продвижения автомата; применение гибких
  и керамических приклеивающихся подкладок при сварке в углекислом газе,
  съёмных и остающихся подкладок на монтажных стыках, метода «дуга в дугу»;
  состав оборудования позиций приварки набора; допустимость приварки набора
  после сварки полотнища только с одной стороны; обратный продольный
  упругий выгиб прокладками 60–80 мм и «холостые» валики на тонких листах;
  правило вести сварку симметрично от середины к краям при длине соединения
  более 2 м и напроход при длине до 2 м; сварку вертикальных швов снизу
  вверх при толщине более 2 мм и сверху вниз обратноступенчатым способом
  при толщине до 2 мм; блочная постройка и отсечный способ; начало
  формирования корпуса от района машинного отделения; порядок сварки
  монтажных соединений; условия и очерёдность правки.
  первичный

  ГОСТ 19281-2014 — прокат повышенной прочности; в исходных
  материалах по нему заданы химический состав и механические свойства
  стали 10ХСНД. первичный

  Марки сварочных проволок (Св-08А, Св-08ГА, Св-08Г2С) и плавленых
  флюсов (ОСЦ-45, АН-348А), типы покрытий электродов (А, Р, Б, Ц).
  вторичный

  Технологическая последовательность сборки и сварки плоскостной секции,
  признак плоскостной секции (средняя высота не более 1/15 меньшего размера
  в плане), применение магнитных фиксаторов и прихваток, порядок операций
  «полотнище → продольный набор → перекрёстный набор → приварка поперечного
  набора» — по исходным материалам по технологии сборки корпусных
  конструкций. вторичный

  Kobe Steel, технические материалы по сварке в судостроении.
  Взято: применение односторонней сварки под флюсом на флюсовой подушке
  и разнотолщинных соединений, многоэлектродная сварка угловых швов,
  электрогазовая сварка вертикальных стапельных швов; указание на то, что
  в судостроении относительное потребление порошковых проволок выше, чем
  в других отраслях. вторичный

9. Учебная литература

  Выходные данные приведены только для изданий, чьи
  библиографические карточки удалось проверить.

Мацкевич В. Д. Сборка и сварка корпусов судов. — Л.: Судостроение,
  1968. — 402 с. карточка проверена

  Основы сварки судовых конструкций: учебник / С. Б. Андреев,
  В. С. Головченко, В. Д. Горбач, В. Л. Руссо; под общ. ред. В. Л. Руссо. —
  СПб.: Судостроение, 2006. — 552 с.
  карточка проверена

  Кузьминов С. А. Сварочные деформации судовых корпусных конструкций. —
  Л.: Судостроение, 1974. — 286 с.
  карточка проверена

  Безбах Д. К. Сварка на открытых площадках в судостроении
  и судоремонте. — Л.: Судостроение, 1974. — 136 с.
  карточка проверена

  Рубинчик Ю. Л. Механизированная сварка корпусных конструкций
  из алюминиевых сплавов. — Л.: Судостроение, 1974. — 136 с.
  карточка проверена

  Шарий В. Н. Технологии судостроения: конспект лекций. Ч. 1. — Минск:
  БНТУ, 2013. — 116 с. карточка проверена

Чего на сайте намеренно нет

Полных таблиц конструктивных элементов швов — зазоров, притуплений,
  углов разделки и размеров для каждого типа: их следует брать
  непосредственно из действующей редакции соответствующего стандарта.
  Отдельная причина осторожности: в свободно доступных текстовых копиях
  ГОСТ 5264-80 встречаются ошибки распознавания (например, диапазон толщин
  для Т1 и Т3 напечатан как «2–10» вместо «2–40»), поэтому сверяться нужно
  со сканом официального издания.

  Норм оценки качества сварных соединений: они назначаются Правилами
  классификационного общества и одобренной технологической документацией
  для конкретного судна.

  Номограмм метода A приложения C стандарта EN 1011-2: на сайте
  реализован только расчётный метод B.

  Понятий «каскад» и «горка» как судостроительных приёмов и термина
  «сварочный портал»: подтвердить их отраслевыми первоисточниками
  не удалось.

Расчётные соотношения, использованные в разделах
  «Режимы сварки», «Свариваемость»,
  «Расход материалов» и
  «Деформации», собраны в одном файле
  assets/wcalc.js, где каждая функция снабжена ссылкой на источник
  в комментарии.
