Repository: ShadeSWD/welding

# welding — Сварка судовых конструкций

Статический учебный сайт (чистые HTML/CSS/JS, без сборки): курс теории сварки
судовых конструкций и живые инженерные расчёты — режимы сварки, свариваемость
сталей с подогревом по EN 1011-2, расход сварочных материалов, сварочные
деформации.

**Прод:** https://shadeswd.duckdns.org/welding/

## О сайте

Пять глав теории (дуга и источники нагрева, способы сварки, соединения и швы,
металлургия сварки и зона термического влияния, дефекты и неразрушающий
контроль) и четыре расчётные страницы, где каждая величина считается по шагам:
«формула = подстановка = результат». Все схемы — векторные, перестраиваются
вместе с исходными данными.

File: site/t-arc.html
Сварочная дуга: строение, вольт-амперная характеристика, перенос металла, источники питания

1. Дуга и источники питания

  Сварочная дуга — мощный устойчивый электрический разряд
  в ионизированном газе между электродом и изделием. От неё требуется
  одновременно две вещи: расплавить кромки на нужную глубину и расплавить сам
  электрод, чтобы заполнить разделку. Соотношение между этими двумя задачами
  и определяет выбор способа сварки, полярности и режима.

1.1. Строение дуги и распределение напряжения

  По длине дуга делится на три резко различающиеся области. Почти всё падение
  напряжения сосредоточено в тончайших приэлектродных областях, а не в столбе.

Катодная область. Толщина порядка микрона, но падение напряжения
  10–20 В. Здесь с катодного пятна идёт эмиссия электронов — термоэлектронная
  у тугоплавких катодов и автоэлектронная у легкоплавких. Плотность энергии
  в катодном пятне огромна, поэтому металл в нём испаряется.

  Столб дуги. Плазма из электронов, ионов и нейтральных частиц,
  квазинейтральная в целом. Температура 5000–7000 K, а в дугах с высокой
  концентрацией энергии и выше. Падение напряжения в столбе пропорционально
  его длине — это и есть механизм, которым сварщик управляет напряжением,
  меняя длину дуги.

  Анодная область. Падение 2–10 В. Анод не эмитирует, а принимает
  электроны, и вся их кинетическая энергия выделяется в виде теплоты.

Отсюда практическое следствие: на аноде выделяется больше теплоты, чем
  на катоде. При постоянном токе прямой полярности (изделие — анод, электрод —
  катод) глубина проплавления больше, при обратной полярности (изделие — катод)
  больше нагревается и быстрее плавится электрод.

  Практика не всегда следует этому правилу буквально. При
  механизированной сварке в углекислом газе применяют постоянный ток
  обратной полярности: при прямой полярности резко возрастает
  разбрызгивание и дуга теряет устойчивость. Под флюсом также преимущественно
  работают на обратной полярности. Аргонодуговую сварку сталей ведут на прямой
  полярности — вольфрамовый электрод как катод работает в термоэмиссионном
  режиме и меньше разрушается; алюминий же варят на переменном токе, потому
  что нужна катодная очистка от оксидной плёнки.

1.2. Статическая вольт-амперная характеристика дуги

  Зависимость напряжения на дуге от тока при неизменной длине дуги
  называют статической вольт-амперной характеристикой. У неё три участка,
  и на каждом дуга ведёт себя по-разному.

Падающий участок (примерно до 80 А). С ростом тока площадь
  сечения столба растёт быстрее, чем ток, сопротивление падает — напряжение
  снижается. Дуга на этом участке неустойчива.

  Жёсткий участок (примерно 80–800 А). Сечение столба растёт
  пропорционально току, плотность тока постоянна, напряжение от тока почти
  не зависит. Это рабочая область ручной дуговой сварки: напряжение
  определяется длиной дуги, а не током.

  Возрастающий участок (свыше 800 А или при больших плотностях
  тока на тонкой проволоке). Сечение столба уже ограничено диаметром
  электрода, дальше расти некуда, и напряжение растёт вместе с током. Это
  рабочая область механизированной сварки тонкой проволокой и сварки под
  флюсом на форсированных режимах.

1.3. Внешние характеристики источников и устойчивость дуги

  Рабочая точка системы «источник — дуга» лежит на пересечении внешней
  характеристики источника Uи(I) и вольт-амперной
  характеристики дуги Uд(I). Устойчивым будет
  то пересечение, в котором характеристика источника падает круче
  характеристики дуги:

  $$\frac{dU_{\text{и}}}{dI} Физический смысл: при случайном увеличении тока напряжение источника
  должно упасть сильнее, чем требует дуга, — тогда возникает избыток
  «сопротивления», и ток возвращается к прежнему значению.

Крутопадающая характеристика нужна там, где длину дуги держит
  рука сварщика: при изменении длины дуги напряжение меняется сильно,
  а ток — почти нет. Поэтому глубина проплавления не «прыгает» при дрожании
  руки. Применяется для ручной дуговой и аргонодуговой сварки.

  Жёсткая или возрастающая характеристика нужна при
  механизированной сварке плавящейся проволокой с постоянной скоростью подачи.
  Здесь работает саморегулирование дуги: если дуга случайно
  удлинилась, ток резко падает, скорость плавления проволоки становится
  меньше скорости подачи, и длина дуги восстанавливается сама. Чем жёстче
  характеристика, тем сильнее эффект.

  Источники бывают трансформаторные (переменный ток), выпрямительные
  и инверторные. Инверторы вытеснили остальные типы: у них высокий КПД,
  малая масса и электронно задаваемая форма внешней характеристики, что
  позволяет одному аппарату работать в разных режимах.

1.4. Перенос электродного металла

  Металл переходит с электрода в ванну не сплошным потоком, а порциями.
  Форма переноса определяется соотношением сил — силы тяжести, поверхностного
  натяжения, электродинамической (пинч-эффект) и реактивного давления паров —
  и меняется с током и составом защитного газа.

Крупнокапельный с короткими замыканиями. Капля успевает вырасти
  до размера больше диаметра проволоки, касается ванны, замыкает дугу, ток
  резко растёт, перемычка перегорает. Каждый такой цикл — источник брызг.
  Характерен для сварки в чистом углекислом газе на малых токах. Однако
  именно этот перенос удобен для сварки тонкого металла и швов в
  вертикальном и потолочном положениях: ванна мелкая и быстро кристаллизуется.

  Мелкокапельный. Капли мельче диаметра проволоки, замыканий
  нет или почти нет.

  Струйный. При токе выше критического конец проволоки вытягивается
  конусом, и металл идёт непрерывной струёй мелких капель. Даёт глубокое
  проплавление и минимальное разбрызгивание, но требует защиты на основе
  аргона: в чистом углекислом газе струйный перенос не образуется.

  Импульсно-дуговой. Источник накладывает импульсы тока, каждый
  из которых отрывает ровно одну каплю. Позволяет получить «струйное»
  качество при среднем токе намного ниже критического — то есть варить
  тонкий металл и вести сварку в неудобных положениях.

1.5. Магнитное дутьё

  Собственное магнитное поле сварочного контура и ферромагнитные массы
  вблизи дуги отклоняют дугу от оси электрода — это явление называют магнитным
  дутьём. Оно усиливается при постоянном токе большой силы, вблизи концов шва
  и при неудачном месте подключения обратного провода. Меры: подключать обратный
  провод так, чтобы поле выравнивалось, наклонять электрод в сторону,
  противоположную отклонению дуги, применять переменный ток, ставить
  технологические планки на концах шва.

Следующая глава — способы дуговой
  сварки. Числовые следствия этой главы (ток, напряжение, плотность тока,
  длина дуги) считаются в разделе «Режимы сварки».

File: site/t-defects.html
Дефекты сварных швов и методы неразрушающего контроля

5. Дефекты и контроль

  Дефект сварного шва — это отклонение от требований
  документации, а не любое несовершенство. Одна и та же пора в шве
  малонагруженного зашивочного листа допустима, а в шве наружной обшивки —
  недопустима. Поэтому контроль всегда состоит из двух частей: сначала дефект
  надо найти и измерить, потом — сравнить с нормами оценки качества
  для данного соединения.

5.1. Классификация дефектов

  Основной классифицирующий документ — ГОСТ 30242-97 «Дефекты
  соединений при сварке металлов плавлением. Классификация, обозначение
  и определения», разработанный Институтом электросварки имени Е. О. Патона.
  Дефекты разбиты на шесть групп; каждому дефекту присвоено трёхзначное
  обозначение, разновидностям — четырёхзначное, и дополнительно приведено
  буквенное обозначение Международного института сварки.

Группа	Название по п. 2.2 стандарта	Примеры с номерами	

1 (100)	Трещины	1001 микротрещина, 101 продольная, 102 поперечная, 103 радиальные,
  104 трещина в кратере, 105 раздельные, 106 разветвлённые	

  2 (200)	Полости, поры	200 газовая полость, 2011 газовая пора, 2012 равномерно распределённая
  пористость, 2013 скопление пор, 2014 цепочка пор, 2015 продолговатая
  полость, 2016 свищ, 2017 поверхностная пора, 202 усадочная раковина,
  2024 кратер	

  3 (300)	Твёрдые включения	301 шлаковое, 302 флюсовое, 303 оксидное, 304 металлическое
  (3041 вольфрам, 3042 медь, 3043 другой металл)	

  4 (400)	Несплавления и непровары	401 несплавление (4011 по боковой стороне, 4012 между валиками,
  4013 в корне), 402 непровар	

  5 (500)	Нарушение формы шва	5011 подрез непрерывный, 5013 усадочная канавка, 502 превышение
  выпуклости стыкового шва, 503 превышение выпуклости углового шва,
  504 превышение проплава, 505 неправильный профиль, 506 наплыв,
  507 линейное смещение, 508 угловое смещение, 509 натёк, 510 прожог,
  511 не полностью заполненная разделка, 513 неравномерная ширина,
  515 вогнутость корня, 516 пористость в корне	

  6 (600)	Прочие дефекты, не включённые в вышеперечисленные группы	601 случайная дуга, 602 брызги металла, 6021 вольфрамовые брызги,
  603 поверхностные задиры, 606 утонение металла	

О статусе документа. ГОСТ 30242-97 введён в России
  с 2003 года и, по предисловию, полностью соответствует ИСО 6520—82.
  Позднее принят ГОСТ Р ИСО 6520-1-2012, идентичный ISO 6520-1:2007;
  сведения баз нормативных документов о том, отменён ли при этом ГОСТ 30242-97,
  расходятся. При работе с реальной документацией статус нужно проверять
  по действующему реестру, а не по учебнику.

5.2. Причины и меры предупреждения

Дефект	Причины	Меры	

Горячие (кристаллизационные) трещины	повышенное содержание серы и фосфора, неблагоприятная форма шва
  (узкий и глубокий, ψв < 7), жёсткое закрепление, незаваренный кратер	ограничение примесей, увеличение коэффициента формы шва, вывод
  кратера на технологическую планку, снижение жёсткости узла	

  Холодные трещины	закалочная структура в зоне термического влияния, диффузионный
  водород, растягивающие напряжения	предварительный и сопутствующий подогрев, электроды с основным
  покрытием, прокалка электродов и флюса, зачистка кромок, рациональный
  порядок сварки	

  Поры	влага, ржавчина и масло на кромках, непрокалённые электроды,
  нарушение газовой защиты (сквозняк, засорение сопла, большой вылет),
  слишком длинная дуга	зачистка кромок, прокалка, защита рабочего места от ветра, контроль
  расхода газа, короткая дуга	

  Шлаковые включения	плохая зачистка предыдущего прохода, неверная техника ведения дуги,
  слишком вязкий шлак	тщательное удаление шлаковой корки между проходами, увеличение угла
  разделки, корректировка режима	

  Непровар и несплавление	малый ток, завышенная скорость, малый зазор или избыточное
  притупление, смещение электрода от оси разделки, загрязнённые кромки	увеличение тока, корректировка разделки, применение подкладок,
  контроль положения электрода	

  Подрез	завышенные ток и напряжение, неправильный угол наклона электрода,
  избыточная скорость, длинная дуга	снижение тока, изменение угла и техники ведения электрода;
  подрез — концентратор напряжений, для ответственных швов не допускается	

  Прожог	завышенный ток при малой толщине, большой зазор, малая скорость	снижение тока и увеличение скорости, применение подкладок,
  уменьшение зазора	

  Смещение кромок	ошибки сборки, недостаточная фиксация деталей	сборочные приспособления, контроль сборки до сварки — этот дефект
  предупреждается только на сборке	

5.3. Методы неразрушающего контроля

  Ни один метод не универсален: одни находят только поверхностные дефекты,
  другие плохо видят плоскостные, третьи требуют доступа с двух сторон.
  В производстве методы применяют последовательно, от сплошного визуального
  к выборочному объёмному.

Визуально-измерительный контроль

  Сплошной, стопроцентный и первый по очереди. Выявляет наружные трещины,
  поры, подрезы, наплывы, прожоги, незаваренные кратеры, смещение кромок,
  отклонения размеров шва от чертежа. Инструмент — лупа, шаблоны сварщика для
  измерения катета и усиления, штангенциркуль, линейка, при необходимости
  зеркало и эндоскоп для внутренних поверхностей.

  Долгие годы порядок проведения задавала инструкция
  РД 03-606-03, утверждённая Госгортехнадзором в 2003 году. Её действие
  прекращено с 1 января 2021 года в ходе «регуляторной гильотины», поэтому
  ссылаться на неё в новой документации нельзя. Действующий документ общего
  назначения — ГОСТ Р ИСО 17637-2014 «Контроль неразрушающий. Визуальный
  контроль соединений, выполненных сваркой плавлением» (идентичен
  ISO 17637:2003); отдельные организации применяют собственные стандарты
  организаций.

Ультразвуковой контроль

Основной метод объёмного контроля корпусных швов. Требования к методике —
  ГОСТ Р 55724-2013 «Контроль неразрушающий. Соединения сварные. Методы
  ультразвуковые». Наклонный преобразователь вводит в металл поперечную волну
  под углом; отражённый от дефекта сигнал возвращается на тот же
  преобразователь. По времени прихода сигнала определяют координаты дефекта,
  по амплитуде — его эквивалентный размер. Стандарт охватывает стыковые,
  угловые, нахлёсточные и тавровые соединения с полным проплавлением корня
  и предназначен для выявления «трещин, непроваров, пор, неметаллических
  и металлических включений».

  Сильная сторона: отлично видит плоскостные дефекты — трещины,
  непровары, несплавления, — то есть самые опасные. Не требует доступа с двух
  сторон, безопасен, результат получается сразу. Ограничения: стандарт
  прямо оговаривает, что он «не регламентирует методы определения реальных
  размеров, типа и формы выявленных несплошностей» и не распространяется на
  контроль антикоррозионных наплавок. Метод плохо выявляет мелкие округлые поры
  и дефекты, ориентированные вдоль луча; результат зависит от квалификации
  оператора; нужна зачистка поверхности и контактная жидкость; малые толщины
  и сложные геометрии контролируются с трудом.

Радиографический контроль

Метод регламентирован ГОСТ 7512-82 «Контроль неразрушающий.
  Соединения сварные. Радиографический метод» и охватывает толщины от 1 до
  400 мм. Изображение шва получается «на просвет»: там, где в металле полость,
  поглощение меньше и снимок темнее. Оптическая плотность снимка должна быть
  не менее 1,5; чувствительность задаётся тремя классами и контролируется
  эталонами чувствительности — проволочными, канавочными или пластинчатыми.

  Что выявляет (п. 1.1–1.2): трещины, непровары, поры, шлаковые,
  вольфрамовые и окисные включения, а также прожоги, подрезы, недоступные
  внешнему осмотру превышение проплава и вогнутость корня.

  Чего не выявляет — стандарт формулирует это прямо (п. 1.3):
  несплошности с размером в направлении просвечивания менее удвоенной
  чувствительности; непровары и трещины, плоскость раскрытия которых не
  совпадает с направлением просвечивания либо раскрытие которых меньше
  нормированного; несплошности, изображения которых совпадают на снимке
  с посторонними деталями или с резкими перепадами толщин. Минимальное
  выявляемое раскрытие трещины растёт с толщиной: 0,1 мм при толщине до 40 мм,
  0,2 мм при 40–100 мм, 0,3 мм при 100–150 мм, 0,4 мм при 150–200 мм и 0,5 мм
  свыше 200 мм.

  Организационное ограничение: ионизирующее излучение требует зоны
  отчуждения, дозиметрического контроля и допуска персонала, поэтому на стапеле
  съёмку обычно ведут в нерабочие смены. Кроме того, нужен доступ с двух
  сторон.

Капиллярный контроль

ГОСТ 18442-80 «Контроль неразрушающий. Капиллярные методы. Общие
  требования» распространяется на выявление только тех несплошностей, которые
  выходят на контролируемую поверхность (а также сквозных). Классы
  чувствительности задаются по ширине раскрытия дефекта:

Класс чувствительности	Ширина раскрытия, мкм	

I	менее 1	

  II	от 1 до 10	

  III	от 10 до 100	

  IV	от 100 до 500	

  технологический	не нормируется	

По способу обнаружения индикаторного следа методы обозначают
  буквами: Я — яркостный (ахроматический), Ц — цветной
  (хроматический).

Магнитопорошковый контроль

ГОСТ Р 56512-2015 «Контроль неразрушающий. Магнитопорошковый метод.
  Типовые технологические процессы» распространяется на ферромагнитные
  материалы с относительной магнитной проницаемостью не менее 40. Метод
  выявляет поверхностные и подповерхностные дефекты: трещины, флокены, закаты,
  надрывы, волосовины, расслоения, а в сварных соединениях — трещины,
  непровары, шлаковые, флюсовые и окисные включения, подрезы. Минимальные
  размеры выявляемого дефекта: раскрытие 0,001 мм, глубина 0,01 мм,
  протяжённость 0,5 мм.

  Привычные уровни чувствительности А, Б и В задаёт не этот
  стандарт, а ГОСТ 21105-87 «Контроль неразрушающий. Магнитопорошковый
  метод»: уровень А отвечает минимальной ширине раскрытия 2,0 мкм, Б — 10,0 мкм,
  В — 25,0 мкм при минимальной протяжённости условного дефекта 0,5 мм. При
  выявлении подповерхностных дефектов чувствительность понижается и уровень
  не нормируется.

5.4. Сравнение методов

Метод	Что выявляет	Ограничения	Документ	

Визуально-измерительный	наружные дефекты и отклонения размеров шва	только то, что видно; не даёт информации о внутренних дефектах	ГОСТ Р ИСО 17637-2014 (ранее РД 03-606-03, действие прекращено)	

  Ультразвуковой	внутренние дефекты, особенно плоскостные — трещины, непровары, несплавления	слабо видит мелкие поры и дефекты вдоль луча; не даёт реальных
  размеров и формы несплошности; зависит от оператора	ГОСТ Р 55724-2013	

  Радиографический	внутренние объёмные дефекты — поры, включения, непровары корня;
  толщины 1–400 мм	плохо видит тонкие плоскостные дефекты, не совпадающие с направлением
  просвечивания; нужен доступ с двух сторон; радиационная безопасность	ГОСТ 7512-82	

  Капиллярный	дефекты, выходящие на поверхность, в любых материалах	только поверхностные и незабитые дефекты; многостадийная процедура	ГОСТ 18442-80	

  Магнитопорошковый	поверхностные и подповерхностные дефекты в ферромагнитных материалах
  с магнитной проницаемостью не менее 40	только ферромагнетики; зависимость от ориентации дефекта;
  нужно размагничивание	ГОСТ Р 56512-2015, уровни чувствительности — ГОСТ 21105-87	

5.5. Испытания на непроницаемость

  Швы, разделяющие отсеки, цистерны и водонепроницаемые контуры, помимо
  контроля на дефекты проверяют на непроницаемость. Способы:

Керосиновая проба. Одну сторону шва покрывают меловым раствором,
  другую смачивают керосином; сквозной дефект проявляется тёмным пятном на
  меловой обмазке. Проста и не требует оборудования.

  Вакуумирование. На шов, смоченный мыльным раствором, ставят
  прозрачную камеру и откачивают воздух; сквозной дефект даёт пузыри.
  Применяется, когда доступ есть только с одной стороны — например, к днищу
  на стапеле.

  Налив и напор воды. Отсек заполняют водой; при испытании
  напором создают дополнительное давление столбом воды.

  Обдув сжатым воздухом с мыльным раствором с обратной стороны.

5.6. Контроль в системе надзора классификационного общества

  В судостроении объём и методы контроля назначает не изготовитель.
  Правила классификации и постройки морских судов Российского морского регистра
  судоходства устанавливают требования к сварке отдельной частью — часть XIV
  «Сварка», а требования к материалам, включая сварочные, — частью XIII
  «Материалы». По п. 1.3.1 части XIV сварка выполняется допущенными
  Регистром сварочными материалами, процессами, сварщиками и признанными
  сварочными производствами. Освидетельствованию подлежат (п. 1.4.2) сварочные
  материалы; технологические процессы, включая подготовку, сборку,
  предварительный и последующий подогрев и термообработку; методы и объём
  контроля и критерии качества.

Сварочные материалы одобряются с выдачей свидетельства на имя
  изготовителя, которое подтверждается ежегодно. Категории сварочных
  материалов (1, 2, 3, 4; 1Y…5Y; 2Y40…5Y40) сопоставляются с категориями
  стали корпуса отдельной таблицей.

  Сварщики допускаются к работе по результатам испытаний
  с оформлением свидетельства; допускается признание аттестации по
  ISO 9606-1, а операторов механизированной сварки — по ISO 14732.

  Технологические процессы одобряются по результатам сварки
  контрольных образцов с испытаниями на растяжение, изгиб и ударную вязкость
  и с исследованием макрошлифов; исходный документ — предварительная
  спецификация процедуры сварки.

Объём неразрушающего контроля

  Ключевая для практики таблица — п. 3.3.1 части XIV.

Визуально-измерительный контроль — 100 % длины всех соединений
  по всей длине судна. Никакой выборочности здесь нет.

  Радиографический и ультразвуковой контроль в средней части, в районе
  0,4 длины судна: около 60 % расчётного числа участков для стыков расчётной
  палубы, ширстрека, скулового пояса и днища; около 20 % для остальных стыков
  и пазов обшивки. Продольный набор ответственных связей — один снимок на
  пять стыков, прочий набор — один на десять.

  Вне района 0,4 длины контроль выборочный — до 20 % от объёма, принятого
  для средней части.

  Расчётное число участков определяется по формуле
  N = L(B + D)/45 · T, где длина
  одного участка принята 0,5 м, а коэффициент T зависит от длины
  и типа судна: до 0,7 при длине менее 60 м; до 0,9 при 60–80 м; до 1,1 для
  сухогрузных, навалочных судов и судов с горизонтальной грузообработкой;
  до 1,2 для рудовозов; до 1,3 для наливных судов и контейнеровозов.

  Жёсткий контур — вырез, минимальный размер которого меньше
  60 толщин листа, — контролируется на 100 % длины в конструкциях основного
  корпуса и не менее чем на 20 % в прочих конструкциях.

  Если доля забракованных участков превышает 5 %, Регистр вправе
  потребовать увеличения объёма контроля на 10 % участков за каждый процент
  брака сверх пяти.

Исправление дефектов: дефектный участок удаляют механическим способом или
  воздушно-дуговой строжкой, заваривают по той же одобренной технологии
  и контролируют повторно.

  Практическое следствие: контроль в судостроении
  начинается не после сварки, а до неё — с проверки подготовки кромок,
  качества сборки, зазоров и прихваток. Смещение кромок или завышенный зазор
  никакой ультразвук потом не исправит, а дефекты, заложенные на сборке,
  дают львиную долю переделок.

Предыдущая глава — тепловые процессы
  и металлургия шва, где разобраны механизмы образования трещин и пор.
  Деформации, которые тоже выявляются при контроле геометрии секции, —
  в разделе «Деформации».

File: site/t-joints.html
Типы сварных соединений и разделок кромок, обозначения швов на чертежах

3. Соединения и разделки

  Тип соединения задаёт взаимное расположение деталей, форма
  разделки кромок — как в это соединение попадёт нужное количество металла на
  нужную глубину, а обозначение на чертеже связывает то и другое с конкретным
  стандартом, из которого технолог возьмёт размеры. Три вещи, которые нельзя
  путать: соединение (как детали стоят), шов (что получилось
  после сварки) и разделка (как подготовили кромки).

3.1. Типы сварных соединений

3.2. Конструктивные элементы шва

  Размеры, которыми описывается шов, стандартизованы, и именно они входят
  в расчёт площади наплавки и расхода материалов.

Обозначение	Величина	Где используется	

s	толщина свариваемых деталей	выбор диаметра электрода, тока, формы разделки	

  b	зазор между кромками	площадь наплавки, обеспечение провара корня	

  c	притупление кромки	защита от прожога при сварке корня	

  α	угол разделки кромок	доступ дуги к корню; площадь наплавки	

  e	ширина шва	площадь усиления, коэффициент формы	

  g	высота усиления	то же; чрезмерное усиление — концентратор	

  K	катет углового шва	площадь наплавки F = K²/2, расход материалов	

  a	расчётная высота углового шва, a = 0,7K	прочностной расчёт шва	

3.3. Формы разделки кромок

  Разделка нужна затем, чтобы дуга достала до корня соединения. Пока
  толщина мала, дуга проплавляет металл насквозь и разделка не требуется;
  дальше приходится снимать металл с кромок — и чем толще металл, тем больше
  усилий тратится на то, чтобы этого металла снималось поменьше. Отсюда
  эволюция форм: V, затем X (вдвое меньше объёма при той же толщине), затем
  U-образная криволинейная (у неё почти вертикальные стенки и малый объём,
  но дорогая механическая подготовка).

  Осторожно с названиями. Обозначений
  «V-образная», «X-образная», «U-образная», «K-образная» в текстах
  ГОСТ 5264-80 и ГОСТ 14771-76 нет — это отраслевой и производственный
  жаргон, удобный и общепонятный, но не стандартный. Сами стандарты
  оперируют другими формулировками: с отбортовкой кромок; без скоса
  кромок; со скосом одной кромки; со скосом кромок
  (в ГОСТ 14771 — «со скосом двух кромок»), причём скос может быть
  криволинейным, ломаным, с двумя симметричными
  скосами или с двумя несимметричными скосами. Характер шва
  задаётся отдельно: односторонний, на съёмной подкладке, на остающейся
  подкладке, замковый, двусторонний. В обозначении шва на чертеже фигурируют
  только эти термины и буквенно-цифровой код, а «V-образная разделка» —
  слово для разговора у стеллажа.

Диапазоны толщин, при которых применяется та или иная форма подготовки
  кромок, задаёт сам стандарт. Для ручной дуговой сварки по ГОСТ 5264-80 они
  таковы:

Подготовка кромок по терминологии стандарта	Разговорное название	Толщина, мм	

С отбортовкой кромок	—	1–4 и 1–12	

  Без скоса кромок (стыковые)	—	1–6	

  Со скосом одной кромки; со скосом кромок	«V-образная»	3–60	

  С криволинейным или ломаным скосом	«U-образная», «рюмка»	15–120	

  С двумя симметричными скосами кромок	«X-образная»	8–120	

  С двумя симметричными криволинейными скосами	—	30–175	

Общий охват ГОСТ 5264-80 по толщине — от 1 до 175 мм.
  У ГОСТ 14771-76 диапазон другой: от 0,5 до 120 мм, причём толщина указана
  отдельно для каждого из четырёх способов сварки в защитном газе.

3.4. Стандарты на типы швов

  Для каждого способа сварки действует свой стандарт с таблицами
  конструктивных элементов. Обозначение шва на чертеже всегда начинается
  со ссылки на такой стандарт.

Стандарт	Область	Особенности	

ГОСТ 5264-80 «Ручная дуговая сварка. Соединения сварные.
  Основные типы, конструктивные элементы и размеры»	ручная дуговая сварка сталей и сплавов на железоникелевой
  и никелевой основах; не распространяется на трубопроводы по ГОСТ 16037	51 обозначение шва, 1–175 мм; графа толщины одна на тип	

  ГОСТ 14771-76 «Дуговая сварка в защитном газе. Соединения
  сварные. Основные типы, конструктивные элементы и размеры»	дуговая сварка в защитном газе	45 типов, 0,5–120 мм; толщина задана отдельно для каждого из
  четырёх способов сварки, прочерк означает, что данным способом тип
  не выполняется	

  ГОСТ 8713	сварка под флюсом	та же система буквенных обозначений	

  ГОСТ 2.312-72 «ЕСКД. Условные изображения и обозначения
  швов сварных соединений»	правила изображения и обозначения швов на чертежах	структура обозначения, вспомогательные знаки	

Буквы типов соединений одинаковы во всех этих стандартах:
  С — стыковое, У — угловое, Т — тавровое, Н — нахлёсточное. Номера при буквах
  не сплошные: в ГОСТ 5264-80 нет С22, У3, Т4, Т10, Т11, а нахлёсточных
  типов всего два — Н1 и Н2. В ГОСТ 14771-76 набор другой: стыковые С1…С28 идут
  подряд (включая С22, которого нет в ГОСТ 5264), тавровых шесть, нахлёсточных
  тоже два. Поэтому «Т4» или «Н5» на чертеже — верный признак ошибки.

Часто встречающиеся обозначения

Обозначение	Соединение	Подготовка кромок	Шов	Толщина по ГОСТ 5264-80, мм	

С2	стыковое	без скоса кромок	односторонний	1–4	

  С7	стыковое	без скоса кромок	двусторонний	2–5	

  С17	стыковое	со скосом кромок	односторонний	3–60	

  С21	стыковое	со скосом кромок	двусторонний	3–60	

  С25	стыковое	с двумя симметричными скосами кромок	двусторонний	8–120	

  У4	угловое	без скоса кромок	односторонний	1–6 и 1–30	

  У5	угловое	без скоса кромок	двусторонний	2–8 и 2–30	

  Т1	тавровое	без скоса кромок	односторонний	2–40	

  Т3	тавровое	без скоса кромок	двусторонний	2–40	

  Т6	тавровое	со скосом одной кромки	односторонний	3–60	

  Н1	нахлёсточное	без скоса кромок	односторонний	2–60	

  Н2	нахлёсточное	без скоса кромок	двусторонний	2–60	

В ГОСТ 14771-76 те же обозначения имеют иные диапазоны
  толщин, причём разные для разных способов: например, Т1 и Т3 выполняются
  способами ИНп, ИП и УП при толщине 0,8–40 мм и не выполняются способом ИН,
  а С17 и С21 способом УП охватывают 3–60 мм, тогда как способами ИНп и ИП —
  только 3–10 мм.

В стандарте на сварку в защитном газе к обозначению шва добавляют
  условное обозначение способа (п. 2 ГОСТ 14771-76):

Код	Способ сварки	

ИН	в инертных газах, неплавящимся электродом без присадочного металла	

  ИНп	в инертных газах, неплавящимся электродом с присадочным металлом	

  ИП	в инертных газах и их смесях с углекислым газом и кислородом, плавящимся электродом	

  УП	в углекислом газе и его смеси с кислородом, плавящимся электродом	

Разбор букв: И — инертный газ, У — углекислый газ,
  Н — неплавящийся электрод, П — плавящийся электрод, строчная «п» — с
  присадочным металлом. Способа с обозначением «П» в стандарте нет.

3.5. Обозначение шва на чертеже

  Обозначение наносится на линию-выноску со стрелкой, упирающейся в шов.
  По п. 2.4 ГОСТ 2.312-72 условное обозначение шва наносят: на полке
  линии-выноски, проведённой от изображения шва с лицевой стороны,
  и под полкой линии-выноски, проведённой от изображения шва
  с оборотной стороны.

  Лицевой стороной одностороннего шва считается сторона,
  с которой производят сварку; у двустороннего шва с несимметричной подготовкой
  кромок — сторона основного шва; при симметричной подготовке — любая.

За этими шестью полями следуют ещё два: 7 — вспомогательные знаки
  «усиление шва снять» и «наплывы и неровности обработать с плавным переходом
  к основному металлу», а также знак шва по незамкнутой линии, и 8 —
  обозначение шероховатости механически обработанной поверхности шва.
  Проставляют только те параметры и знаки, которыми характеризуется данный шов.
  Обозначение контрольного комплекса или категории контроля помещают
  под линией-выноской.

Вспомогательный знак	Что означает	

Окружность диаметром 3–5 мм у излома линии-выноски	шов по замкнутой линии	

  Флажок	шов выполнить при монтаже изделия	

  Знак «/» (наклон около 60°)	прерывистый или точечный шов с цепным расположением	

  Знак «Z»	прерывистый или точечный шов с шахматным расположением	

  Знак «усиление шва снять»	механическая обработка шва заподлицо	

  Знак «наплывы и неровности обработать»	плавный переход шва к основному металлу	

Вспомогательные знаки выполняют сплошными тонкими линиями,
  высота знака — та же, что у цифр обозначения. Одинаковым швам присваивают
  один порядковый номер.

Прерывистые швы

  Там, где сплошной шов не нужен по прочности и герметичности, применяют
  прерывистый: он вдвое-втрое уменьшает объём наплавленного металла, а с ним
  и погонное тепловложение, и деформации. Двусторонний прерывистый шов бывает
  цепным (участки друг напротив друга, знак «/») и шахматным
  (участки в шахматном порядке, знак «Z»). В обозначении после знака ставят
  длину провариваемого участка и шаг.

3.6. Допуски, которые задаёт сам стандарт

  Стандарты на типы швов содержат не только таблицы размеров, но и общие
  требования к соединению — их часто упускают, а именно они чаще всего
  и нарушаются на сборке.

Требование ГОСТ 5264-80	Значение	

Допустимая разность толщин соединяемых деталей	1 мм при толщине 1–4 мм; 2 мм при 4–20 мм; 3 мм при 20–30 мм;
  4 мм при толщине свыше 30 мм	

  Допустимое смещение кромок	0,5 мм; 1,0 мм; 0,1 толщины, но не более 3 мм; 0,01 толщины плюс
  2 мм, но не более 4 мм — в зависимости от толщины	

  Зазор в монтажных условиях	при толщине свыше 16 мм допускается увеличение зазора до 4 мм	

  Катет углового шва	не более 3 мм для деталей толщиной до 3 мм; не более 1,2 толщины
  более тонкой детали при толщине свыше 3 мм	

  Выпуклость и вогнутость углового шва	до 30 % катета	

  Применимость типов к сварке в углекислом газе	типы швов по ГОСТ 5264-80 допускается применять при сварке
  в углекислом газе проволокой диаметром 0,8–1,4 мм	

Последний пункт объясняет, почему на судостроительных
  чертежах встречаются обозначения по обоим стандартам: ссылка на ГОСТ 5264-80
  сохраняется даже там, где фактически варят полуавтоматом в углекислом газе.

3.7. Что учитывать при выборе соединения в корпусе

Стыковое соединение с полным проваром — лучшее по усталостной
  прочности, поэтому все ответственные соединения листов обшивки и палуб
  выполняют стыковыми, а не нахлёсточными.

  Тавровое соединение с угловыми швами — основной способ приварки набора.
  Катет не должен назначаться «с запасом»: площадь наплавки растёт как
  квадрат катета, а вместе с ней — расход материалов, тепловложение
  и деформации.

  Нахлёсточные соединения в корпусе применяют ограниченно: щель между
  листами не поддаётся окраске и становится очагом щелевой коррозии.

  Односторонняя сварка полотнищ с формированием обратной стороны шва
  на флюсовой подушке или на подкладке позволяет не кантовать секцию —
  существенная экономия при большой длине швов.

Следующая глава — тепловые процессы
  и металлургия шва. Площадь наплавки по геометрии разделки считается
  в разделе «Расход материалов».
