Repository: ShadeSWD/welding

# welding — Сварка судовых конструкций

Статический учебный сайт (чистые HTML/CSS/JS, без сборки): курс теории сварки
судовых конструкций и живые инженерные расчёты — режимы сварки, свариваемость
сталей с подогревом по EN 1011-2, расход сварочных материалов, сварочные
деформации.

**Прод:** https://shadeswd.duckdns.org/welding/

## О сайте

Пять глав теории (дуга и источники нагрева, способы сварки, соединения и швы,
металлургия сварки и зона термического влияния, дефекты и неразрушающий
контроль) и четыре расчётные страницы, где каждая величина считается по шагам:
«формула = подстановка = результат». Все схемы — векторные, перестраиваются
вместе с исходными данными.

File: site/t-metallurgy.html
Тепловые процессы при сварке, зона термического влияния, водородное растрескивание

4. Тепло и металлургия шва

  Сварка — это местная металлургия и местная термообработка
  одновременно, причём обе выполняются за секунды и без возможности что-либо
  переделать. Металл шва кристаллизуется из расплава, а прилегающий основной
  металл проходит термический цикл, эквивалентный закалке, нормализации или
  отпуску — в зависимости от того, на каком расстоянии от шва он оказался.

4.1. Тепловые схемы и термический цикл

  Расчёт тепловых процессов строится на решениях Н. Н. Рыкалина для
  движущегося источника теплоты в теле идеализированной формы. Схема
  подбирается по тому, как тепло растекается относительно толщины изделия.

Схема	Источник	Когда применяется	Скорость охлаждения	

Массивное тело	точечный на поверхности полубесконечного тела	толщина много больше глубины прогрева; наплавка валика на массив	ω = 2πλ(T − T₀)²/qп	

  Пластина	линейный по всей толщине	лист прогревается насквозь; сварка встык листов малой и средней толщины	ω = 2πλcγ(T − T₀)³/(qп/s)²	

  Стержень	плоский по всему сечению	сварка стержней и узких полос	—	

Обе формулы дают одинаковый результат при толщине
  s* = √(qп/(cγ(T − T0))),
  что и служит границей между схемами. Числовой расчёт с построением кривой
  охлаждения — в разделе «Свариваемость».

Термический цикл — это зависимость температуры точки от времени.
  Чем ближе точка к оси шва, тем выше максимум температуры и тем дольше
  металл находится при высоких температурах.

4.2. Строение сварного соединения

  Сварное соединение состоит из металла шва, зоны сплавления и зоны
  термического влияния, переходящей в неизменённый основной металл.

Металл шва имеет литую структуру: столбчатые кристаллы растут
  от границы сплавления к центру шва, навстречу отводу тепла. Химический
  состав шва — смесь расплавленного основного металла и электродного
  с поправкой на металлургические реакции со шлаком и газом.

  Участок неполного расплавления (зона сплавления) — узкая полоса,
  где металл был в двухфазном состоянии. Самое слабое место соединения по
  вязкости.

  Участок перегрева — крупное зерно, выросшее при 1100–1500 °C.
  Именно здесь чаще всего зарождаются холодные трещины и здесь падает
  ударная вязкость. Ширина участка тем больше, чем выше погонная энергия.

  Участок нормализации — мелкое зерно после полной
  перекристаллизации; по свойствам обычно лучше основного металла.

  Участок неполной перекристаллизации — часть зёрен
  перекристаллизовалась, часть нет; структура неоднородная.

  Участок рекристаллизации проявляется только у металла,
  подвергавшегося холодной деформации: наклёп снимается, прочность
  снижается.

  Участок синеломкости — видимых изменений структуры нет,
  но пластичность и ударная вязкость временно снижены из-за деформационного
  старения.

Ширина зоны термического влияния тем меньше, чем выше концентрация
  энергии в источнике: при сварке в защитных газах она составляет около
  1–2 мм, при ручной дуговой сварке 3–6 мм, при газовой сварке достигает
  20–25 мм. Это одна из причин, по которой газовая сварка вытеснена из
  корпусных работ.

4.3. Скорость охлаждения и структура

  Что именно вырастет в зоне перегрева — феррит с перлитом, бейнит или
  мартенсит — определяется скоростью охлаждения в интервале 800–500 °C,
  то есть параметром Δt8/5. Связь простая и работает
  в обе стороны:

Что делаем	Δt8/5	Структура и последствия	

Увеличиваем погонную энергию	растёт	мягкий цикл, феррито-перлитная структура, но крупное зерно
  в зоне перегрева, шире ЗТВ, больше деформации	

  Уменьшаем погонную энергию	падает	риск закалочных структур и холодных трещин, зато узкая ЗТВ
  и малые деформации	

  Вводим предварительный подогрев	растёт	скорость охлаждения падает как (T − T₀)² или (T − T₀)³; одновременно
  успевает уйти водород	

  Увеличиваем толщину металла	падает	трёхмерный отвод тепла — самый интенсивный; толстый металл
  «закаливает» сам себя	

Отсюда важный вывод: погонная энергия ограничена с двух сторон.
  Снизу — риском закалки и трещин, сверху — падением ударной вязкости
  из-за роста зерна и ростом деформаций. В технологической документации на
  ответственные конструкции обычно задают допустимый диапазон погонной
  энергии, а не одно значение.

4.4. Горячие трещины

  Возникают в конце кристаллизации, когда между дендритами ещё есть
  жидкие прослойки, а усадка уже растягивает металл — это температурный
  интервал хрупкости. Способствуют:

сера и фосфор — образуют легкоплавкие эвтектики по границам зёрен
  (отсюда жёсткие ограничения на их содержание в судостроительных сталях);

  неблагоприятная форма шва: узкий и глубокий шов с коэффициентом формы
  ψв = e/g меньше 7 кристаллизуется навстречу
  с двух сторон, и все примеси собираются в плоскости срастания;

  жёсткое закрепление, не дающее металлу свободно усаживаться;

  кратер в конце шва — классическое место кратерных трещин, поэтому
  кратер выводят на технологическую планку или заваривают.

4.5. Холодные трещины и водородное растрескивание

  Появляются после остывания ниже 200 °C, иногда через часы и сутки после
  сварки — отсюда их второе название, «замедленное разрушение». Необходимо
  совпадение трёх условий, и устранение любого из них снимает проблему:

Закалочная структура в зоне перегрева — определяется углеродным
  эквивалентом стали и скоростью охлаждения.

  Диффузионный водород, растворённый в металле шва. Источники —
  влага в покрытии электродов и во флюсе, ржавчина, масло, влага на кромках.
  Меры: прокалка электродов и флюса по режиму изготовителя, применение
  электродов с основным покрытием, зачистка кромок, защита от осадков.
  В расчётной методике содержание водорода HD измеряется
  в мл на 100 г наплавленного металла.

  Растягивающие напряжения от усадки — тем больше, чем жёстче
  узел и чем больше объём наплавленного металла.

Основная мера — предварительный подогрев: он одновременно замедляет
  охлаждение (уменьшая долю мартенсита) и даёт водороду время выйти из металла.
  Нормативный расчёт температуры подогрева выполняется по приложению C
  стандарта EN 1011-2, где учитываются углеродный эквивалент CET, толщина
  соединения, содержание водорода и погонная энергия. Ориентировочная оценка
  и обсуждение границ применимости — в разделе
  «Свариваемость».

  Сопутствующий подогрев и подогрев между проходами
  («межпроходная температура») тоже нормируются — не только снизу, но и сверху:
  чрезмерно высокая межпроходная температура растягивает Δt8/5
  настолько, что падает ударная вязкость шва.

4.6. Поры и включения

  Поры — застывшие пузыри газа, не успевшего выйти из ванны. Основные
  газы: водород (влага, ржавчина, масло), азот (подсос воздуха при нарушенной
  защите), оксид углерода (реакция углерода с кислородом при недостатке
  раскислителей). Отсюда практические причины пористости: сквозняк, сдувающий
  защитный газ; чрезмерный вылет проволоки; длинная дуга; непрокалённые
  электроды; загрязнённые кромки. Шлаковые включения — остатки шлака,
  не всплывшие из ванны; типичны при многопроходной сварке с плохой зачисткой
  предыдущего прохода.

Следующая глава — дефекты швов
  и методы контроля. Численный расчёт скорости охлаждения и подогрева —
  «Свариваемость».

File: site/t-processes.html
Способы дуговой сварки — РДС, в защитных газах, под флюсом, порошковой проволокой, TIG

2. Способы дуговой сварки

  Способ сварки выбирают не по «лучшести», а по сочетанию
  толщины металла, положения шва, доступа к соединению, требуемого качества
  и объёма работ. В судостроении под одной секцией нередко сходятся три
  способа: полотнище сваривают автоматом под флюсом, набор приваривают
  механизированной сваркой в углекислом газе, а узлы пересечений и труднодоступные
  места заваривают вручную покрытым электродом.

2.1. Ручная дуговая сварка покрытым электродом (111)

Покрытие электрода выполняет сразу четыре задачи: стабилизирует дугу
  (ионизирующие компоненты), защищает зону сварки от воздуха (газообразующие),
  раскисляет и легирует металл шва (ферросплавы), формирует шлаковую корку,
  которая замедляет остывание и защищает шов от окисления.

Тип покрытия	Обозначение	Особенности	

Кислое	А	хорошее формирование, но металл шва склонен к порам и имеет пониженную вязкость	

  Рутиловое	Р	лёгкое зажигание и повторное зажигание, малое разбрызгивание, удобно для монтажных швов	

  Основное	Б	наименьшее содержание водорода и наибольшая ударная вязкость — основной тип для ответственных корпусных конструкций; требует прокалки и сварки на короткой дуге, постоянным током обратной полярности	

  Целлюлозное	Ц	глубокое проплавление, применяется при сварке трубопроводов сверху вниз	

Область применения в судостроении. Незаменима там, где нельзя
  подвести автомат: монтажные и стапельные швы, узлы пересечения набора,
  заварка вырезов и технологических отверстий, ремонт. Универсальна по
  положениям сварки. Производительность самая низкая из всех способов:
  коэффициент наплавки 8–10 г/(А·ч), коэффициент использования поста
  0,50–0,55, потери на огарки, покрытие и разбрызгивание доводят коэффициент
  расхода электродов до 1,6–1,7.

2.2. Механизированная сварка в защитном газе (131, 135)

Проволока подаётся непрерывно, зона сварки защищена струёй газа.
  В судостроении основной вариант — сварка в углекислом газе (135, MAG)
  проволокой сплошного сечения Св-08Г2С диаметром 1,0–1,6 мм на постоянном
  токе обратной полярности. Углекислый газ активен: он окисляет металл, поэтому
  проволока содержит повышенное количество кремния и марганца-раскислителей
  (отсюда «Г2С» в марке). Смеси аргона с углекислым газом дают струйный
  перенос, меньшее разбрызгивание и лучшую форму шва, но дороже.

  Пример режима механизированной сварки в
  углекислом газе плавящимся электродом, назначенный по отраслевому
  руководящему документу РД5Р.9083-92: постоянный ток обратной полярности
  300–350 А, напряжение на дуге 28–30 В, скорость сварки 30–35 м/ч, диаметр
  проволоки 1,2 мм, конец проволоки — по оси стыка перпендикулярно изделию.

  Достоинства: высокая производительность и коэффициент использования
  поста 0,57–0,60, малые потери (5–8 %), отсутствие шлаковой корки — не нужна
  зачистка между проходами, визуальный контроль шва прямо в процессе,
  возможность сварки во всех положениях при коротких замыканиях или импульсном
  режиме. Недостатки: чувствительность к сквознякам (на стапеле и
  открытых площадках защиту сдувает), разбрызгивание в чистом CO₂,
  необходимость подводить газ к рабочему месту.

2.3. Автоматическая сварка под флюсом (121)

Дуга горит внутри газовой полости, образованной расплавленным флюсом.
  Отсюда все свойства способа: почти нет потерь на разбрызгивание и излучение,
  термический коэффициент полезного действия наивысший (k = 1,0 по
  BS EN 1011-1, η = 0,85–0,95), допустимы очень большие токи (до 1000–2000 А)
  и, соответственно, глубокое проплавление и высокая скорость. Флюсы —
  плавленые марок ОСЦ-45, АН-348А; проволоки — Св-08А, Св-08ГА, Св-08Г2С.

  Ограничения. Только нижнее положение и, с ограничениями,
  «в лодочку» для угловых швов — жидкий флюс и металл удерживаются лишь силой
  тяжести. Дуга не видна, поэтому направление по стыку задаёт механика или
  система слежения. Требуется подготовка: удаление ржавчины и окалины,
  устройство подкладок для односторонней сварки.

  Область применения в судостроении. Сварка полотнищ секций на
  механизированных поточных линиях, стыки и пазы листов обшивки, приварка
  продольного набора сварочными тракторами, длинные прямолинейные швы.
  Односторонняя сварка полотнищ с полным проваром выполняется на флюсовой
  подушке или на медной формирующей подкладке: обратная сторона шва формируется
  подушкой, и не нужно кантовать полотнище.

2.4. Сварка порошковой проволокой (136)

  Порошковая проволока — трубчатая оболочка, наполненная шихтой, играющей
  роль покрытия электрода. Сочетает непрерывность подачи с металлургическими
  возможностями покрытого электрода. Бывает самозащитной (шихта сама даёт газ
  и шлак — удобно на стапеле и при ветре) и предназначенной для сварки в
  активном газе. Даёт наибольший коэффициент наплавки среди рассмотренных
  способов — 13,6–26,6 г/(А·ч), но и наибольшие потери: коэффициент расхода
  1,25–1,35.

2.5. Аргонодуговая сварка неплавящимся электродом (141)

Электрод не плавится, поэтому подвод тепла и подача присадочного металла
  разделены — сварщик управляет ими независимо. Отсюда наилучшее качество
  и наименьшая погонная энергия среди дуговых способов (k = 0,6,
  η = 0,50), но и самая низкая производительность. Применяется для
  коррозионностойких сталей, алюминиевых и медных сплавов, титана, для корневых
  проходов ответственных стыков трубопроводов, для тонкого металла.

2.6. Номера способов и их обозначения

  Международная нумерация процессов задана стандартом ISO 4063;
  действующая редакция — 2023 года, заголовок расширен до сварки, пайки и резки,
  включая процессы сварки пластмасс. Российский аналог — ГОСТ Р ИСО 4063-2010
  «Сварка и родственные процессы. Перечень и условные обозначения процессов» —
  идентичен предыдущей редакции ISO 4063:2009, что стоит учитывать при сверке
  формулировок.

Номер	Название по ГОСТ Р ИСО 4063-2010	Международное сокращение	

111	Сварка ручная дуговая плавящимся покрытым электродом	MMA, SMAW	

  12	Сварка дуговая под флюсом	SAW	

  121	Сварка под флюсом сплошной проволокой	—	

  122	Сварка под флюсом ленточным электродом	—	

  125	Сварка под флюсом порошковой проволокой	—	

  13	Сварка дуговая плавящимся электродом в защитном газе	GMAW	

  131	Сварка дуговая сплошной проволокой в инертном газе	MIG	

  135	Сварка дуговая сплошной проволокой в активном газе	MAG	

  136	Сварка порошковой проволокой с флюсовым наполнителем в активном газе	FCAW-G	

  138	Сварка порошковой проволокой с металлическим наполнителем в активном газе	MCAW	

  14	Сварка дуговая неплавящимся вольфрамовым электродом в защитном газе	—	

  141	Сварка в инертном газе с присадочным сплошным материалом	TIG, GTAW	

  15	Сварка дуговая плазменная	PAW	

Два уточнения, о которые часто спотыкаются. Сокращение FCAW
  в самом стандарте отнесено к номеру 132 — сварке порошковой проволокой
  в инертном газе; для номера 136 корректно писать FCAW-G. И группа 14 — это не
  только TIG: сюда же входит сварка вольфрамовым электродом в активном газе.

2.7. Сравнение способов

Способ (ISO 4063)	k (EN 1011-1)	η	αн, г/(А·ч)	Положения	Типичное применение в корпусе	

РДС покрытым электродом (111)	0,8	0,70	8–10	все	монтажные и стапельные швы, узлы набора, ремонт	

  Механизированная в CO₂ и смесях (135)	0,8	0,80–0,84	10–16	все (с ограничениями)	приварка набора, сборочно-сварочный цех	

  Автоматическая под флюсом (121)	1,0	0,85–0,95	14–22	нижнее, «в лодочку»	полотнища, стыки и пазы обшивки, продольный набор	

  Порошковой проволокой (136)	0,8	0,78–0,82	13,6–26,6	все	стапельные швы, работа на открытом воздухе	

  Аргонодуговая TIG (141)	0,6	0,50	4,2–10	все	трубопроводы, цветные сплавы, тонкий металл	

Для сопоставления производительности по международной
  практике: скорость наплавления по данным TWI составляет 0,4–5,5 кг/ч для
  ручной дуговой сварки, 0,6–12 кг/ч для MAG, 1,0–15 кг/ч для порошковой
  проволоки и 3–16 кг/ч для сварки под флюсом. Коэффициент использования дуги
  (доля времени её горения) — 15–30 % при ручной дуговой сварке, 25–40 % при
  аргонодуговой, 30–45 % при MIG/MAG, 25–45 % при сварке порошковой проволокой
  и 80–95 % при автоматической сварке под флюсом. Эти величины определены иначе,
  чем принятый в отечественном нормировании коэффициент использования сварочного
  поста, и прямо сопоставлять их нельзя.

2.8. Особенности организации сварки корпусных конструкций

  Требования к технологии изготовления корпусов стальных судов собраны
  в отраслевом стандарте ОСТ 5.9092-91 «Корпуса стальных судов. Основные
  положения по технологии изготовления», разработанном ЦНИИ технологии
  судостроения и одобренном Регистром.

Плоскостная секция. Секцию относят к плоскостным, если её
  средняя высота не превышает 1/15 меньшего размера в плане. Такие секции
  собирают на плоском стенде или на механизированной поточной линии.

  Полотнища — на поточных линиях. Стандарт предписывает собирать
  и сваривать плоские полотнища (переборок, палуб, платформ, настилов второго
  дна, наружной обшивки плоской части днища и бортов) на механизированных
  поточных линиях, оборудованных листоукладчиками, транспортно-ориентирующими
  и прижимными устройствами, флюсомедными балками и сварочными
  агрегатами, выполняющими автоматическую дуговую сварку односторонним
  швом. Флюсомедная балка — то самое штатное средство формирования
  обратной стороны шва, которое избавляет от кантовки полотнища.

  Подкладки и гребёнки. Сборку стыков под автоматическую сварку
  под флюсом на медном ползуне выполняют на гребёнках, которые удаляют по
  мере продвижения автомата. При механизированной сварке в углекислом газе
  применяют приклеивающиеся гибкие и керамические подкладки, при монтажных
  стыках — съёмные и остающиеся стальные подкладки; корень шва выполняют
  по методу «дуга в дугу» или по формирующей подкладке.

  Порядок операций на стенде. На стенд укладывают уже сваренное
  по стыкам и пазам полотнище; на него устанавливают детали продольного
  набора и приваривают их; затем ставят перекрёстный набор, заваривают места
  пересечений и притыканий и в последнюю очередь приваривают поперечный набор
  к полотнищу. Допускается устанавливать и приваривать набор после сварки
  полотнища только с одной стороны.

  Направление сварки. Ручную и механизированную сварку в углекислом
  газе ведут симметрично от середины конструкции к её краям при длине
  соединения более 2 м и напроход при длине до 2 м. Швы в вертикальном
  положении выполняют снизу вверх при толщине более 2 мм и сверху вниз
  обратноступенчатым способом при толщине до 2 мм.

  Подготовка кромок. Перед сборкой кромки очищают от грязи,
  ржавчины, масла и окалины механическим способом — шлифовальной машинкой
  или щёткой — с последующим контролем качества подготовки.

  Прихватки и фиксация. Детали фиксируют прихватками или
  магнитными фиксаторами, обеспечивая зазоры по чертежу. Прихватка — это
  короткий шов; он входит в тело будущего шва, поэтому её выполняют теми же
  материалами и с тем же качеством, что и основной шов, а дефектные прихватки
  удаляют.

  Формирование корпуса. При блочной постройке корпус собирают из
  блоков, изготовленных в цехах или на предстапельных площадках; допускается
  изготовление блоков прямо на построечном месте из секций (отсечный способ).
  Формирование корпуса начинают от района машинного отделения
  с преимущественным развитием кормовой части. Монтажные соединения
  заваривают в порядке: наружная обшивка и настил верхней палубы → настил
  второго дна с его высоким набором → настилы промежуточных палуб, платформ
  и полотна продольных переборок.

Отдельная оговорка по надзору: одобрение пары
  «проволока — флюс» действительно для обычной сварки одним электродом.
  Многодуговая сварка и односторонняя сварка на флюсовой подушке или
  на керамических подкладках подлежат отдельным испытаниям
  по программе, одобряемой Регистром; для сталей высокой прочности такие
  варианты не рекомендуются.

Следующая глава — типы соединений
  и разделок. Числовые характеристики способов используются в разделах
  «Режимы сварки» и «Расход материалов».

File: site/theory.html
Теория сварки судовых конструкций — оглавление курса

Теория: конспект курса

  Пять глав, выстроенных в естественном порядке: сначала —
  чем и как плавят металл, потом — какими способами это делают и какие
  соединения при этом получают, дальше — что происходит с металлом при нагреве
  и остывании, и наконец — что при этом может испортиться и как это найти.
  Всё, что считается численно, вынесено в расчётные разделы; здесь — вывод
  формул и их смысл.

1. Дуга и источники питания

  Устройство сварочной дуги, три её области и распределение напряжения,
  статическая вольт-амперная характеристика, перенос электродного металла,
  внешние характеристики источников и условие устойчивого горения.

  Читать →

  2. Способы дуговой сварки

  Ручная дуговая покрытым электродом, механизированная в защитных газах,
  автоматическая под флюсом, порошковой проволокой, аргонодуговая
  неплавящимся электродом — схемы, области применения в судостроении,
  сравнение производительности.

  Читать →

  3. Соединения и разделки

  Стыковые, угловые, тавровые и нахлёсточные соединения, формы разделки
  кромок и их выбор по толщине, обозначения швов на чертежах, конструктивные
  элементы шва.

  Читать →

  4. Тепло и металлургия шва

  Тепловые процессы и схемы Рыкалина, строение сварного соединения,
  участки зоны термического влияния, влияние скорости охлаждения на
  структуру, водородное растрескивание и подогрев.

  Читать →

  5. Дефекты и контроль

  Классификация дефектов сварных швов и их причины, визуально-измерительный,
  ультразвуковой, радиографический, капиллярный и магнитопорошковый контроль,
  область применимости каждого метода.

  Читать →

Как пользоваться конспектом вместе с расчётами

Глава теории	Расчётный раздел, который её продолжает	

1. Дуга и источники питания	Режимы сварки — ток, напряжение, плотность тока,
  длина дуги	

  2. Способы дуговой сварки	Режимы сварки и Расход материалов —
  коэффициенты k, η, αн, потери по способам	

  3. Соединения и разделки	Расход материалов — площадь наплавки
  по геометрии разделки	

  4. Тепло и металлургия шва	Свариваемость — скорость охлаждения,
  углеродный эквивалент, подогрев	

  5. Дефекты и контроль	Деформации — коробление как следствие
  тех же тепловых процессов	

Перечень использованных стандартов, Правил и учебной
  литературы — в разделе «Источники».

File: site/weldability.html
Свариваемость судостроительных сталей — эквивалент углерода CEV, CET, Pcm

Свариваемость

  Свариваемость — не свойство металла само по себе, а свойство
  сочетания «металл + способ сварки + конструкция». Практически она сводится
  к вопросу: не появятся ли в шве и околошовной зоне холодные трещины. Главная
  их причина — совпадение трёх обстоятельств: закалочная структура в зоне
  термического влияния, растворённый водород и растягивающие напряжения от
  усадки. Первое обстоятельство оценивают углеродным эквивалентом и скоростью
  охлаждения, второе — содержанием водорода в наплавленном металле, третье —
  жёсткостью узла.

Углеродный эквивалент: три формулы

  Идея эквивалента проста: закаливаемость стали определяется не только
  углеродом, но и легирующими элементами, и каждый из них можно пересчитать
  в «эквивалентное количество углерода». Формул несколько, потому что они
  выведены на разной статистике и для разных задач.

Массовые доли элементов, % (условный числовой пример состава низколегированной судостроительной стали)
  C, углерод
  Si, кремний
  Mn, марганец
  Cr, хром
  Mo, молибден
  Ni, никель
  Cu, медь
  V, ванадий
  B, бор
  P, фосфор
  Категория стали корпуса
  
  углеродисто-марганцовистая (обычной прочности)
  A32 / D32 / E32 / F32
  A36 / D36 / E36 / F36
  A40 / D40 / E40 / F40
  
  Толщина проката t, мм

$$\mathrm{CEV} = \mathrm{C} + \frac{\mathrm{Mn}}{6} + \frac{\mathrm{Cr}+\mathrm{Mo}+\mathrm{V}}{5} + \frac{\mathrm{Ni}+\mathrm{Cu}}{15}$$

$$\mathrm{CET} = \mathrm{C} + \frac{\mathrm{Mn}+\mathrm{Mo}}{10} + \frac{\mathrm{Cr}+\mathrm{Cu}}{20} + \frac{\mathrm{Ni}}{40}$$

$$P_{cm} = \mathrm{C} + \frac{\mathrm{Si}}{30} + \frac{\mathrm{Mn}+\mathrm{Cu}+\mathrm{Cr}}{20} + \frac{\mathrm{Ni}}{60} + \frac{\mathrm{Mo}}{15} + \frac{\mathrm{V}}{10} + 5\mathrm{B}$$

$$C_{\text{э}} = \mathrm{C} + \frac{\mathrm{Mn}}{6} + \frac{\mathrm{Si}}{24} + \frac{\mathrm{Cr}}{5} + \frac{\mathrm{Ni}}{40} + \frac{\mathrm{Cu}}{13} + \frac{\mathrm{V}}{14} + \frac{\mathrm{P}}{2}$$

Проверка по предельному значению для категории стали:

Область применимости формул

Формула	Источник	Область применения и оговорки	

CEV (эквивалент Международного института сварки)	EN 1011-2, приложение C, п. C.2.1; воспроизведена в Правилах РМРС, часть XIII	Значения от 0,30 до 0,70. Если из состава известны только углерод и
  марганец, к результату прибавляют 0,03. Не применяется к сталям,
  легированным бором.	

  CET	EN 1011-2, приложение C, п. C.3.2.1	Входит в методику расчёта температуры предварительного подогрева;
  рассчитана на низколегированные стали с невысоким содержанием углерода.	

  Pcm (параметр Ито — Бессио)	документ IIW IX-576-68	Для современных низкоуглеродистых сталей повышенной прочности, где
  CEV даёт завышенную оценку. Ориентировочный порог — около 0,35.	

  Cэ по ГОСТ 27772	ГОСТ 27772, п. 4.3	Для сталей строительных конструкций; в стандарте заданы предельные
  значения по классам прочности (например, 0,49 для С390 и 0,51 для С440).	

Предельные значения по Правилам Регистра

  Правила классификации и постройки морских судов Российского морского
  регистра судоходства, часть XIII «Материалы», задают те же три формулы —
  CEV, CET и Pcm — как допустимые способы оценки. Предельные
  значения углеродного эквивалента для сталей после термомеханической обработки
  приведены в таблице 3.2.2-3 Правил:

Категория стали	CEV при t ≤ 50 мм	CEV при t > 50 мм	

A32, D32, E32, F32	0,36	0,38	

  A36, D36, E36, F36	0,38	0,40	

  A40, D40, E40, F40	0,40	0,42	

  углеродисто-марганцовистая сталь	0,41	0,41	

Как устроены категории судостроительной стали

  Цифра в обозначении — это минимальный предел текучести: 32 отвечает
  315 МПа, 36 — 355 МПа, 40 — 390 МПа. Буква определяет температуру испытания
  на ударный изгиб.

Группа	Предел текучести, МПа	Категории	Температура испытания на ударный изгиб	

Нормальная прочность	235	A, B, D, E	A: +20 °C; B: 0 °C; D: −20 °C; E: −40 °C	

  Повышенная прочность	315	A32, D32, E32	A: 0 °C; D: −20 °C; E: −40 °C	

  355	A36, D36, E36	

  390	A40, D40, E40	

  Для конструкций, работающих при низких температурах	315…390	F32, F36, F40	−60 °C	

  Высокая прочность	420 и выше	по главе 3.13 Правил	по категории	

Две подробности, в которых легко ошибиться.
  Во-первых, температура испытания для категории A повышенной
  прочности (A32, A36, A40) — 0 °C, а не +20 °C: +20 °C относится только
  к категории A стали нормальной прочности. Во-вторых, категории
  F32, F36, F40 не входят в основную таблицу сталей повышенной прочности —
  они отнесены к главе Правил, посвящённой конструкциям, работающим при низких
  температурах. Международное написание AH36, DH36, EH36 объясняется примечанием
  Правил: к символу категории повышенной прочности может добавляться буква «H».

Нужен ли подогрев

  Важная оговорка. «Светофора» свариваемости по
  углеродному эквиваленту в нормативных документах нет. Нормативный путь —
  приложение C стандарта EN 1011-2, где даны два метода: метод A —
  графический, по номограммам в координатах «погонная энергия — комбинированная
  толщина» для выбранной шкалы водорода, построенный в основном на данных для
  углеродисто-марганцовистых сталей; и метод B — расчётный, построенный
  в основном на данных для низколегированных высокопрочных сталей. Приводимая
  ниже трёхцветная градация по CEV — практическая, она удобна для
  первичной оценки и для учебных задач, но ссылаться на неё как на норму нельзя.

CEV	Практическая оценка	

до 0,35	сварка без подогрева при обычных толщинах и жёсткости	

  0,35–0,45	подогрев при большой толщине, жёстком закреплении или низкой температуре цеха	

  0,45–0,55	подогрев, как правило, обязателен; ограничивают содержание водорода в электродах	

  свыше 0,55	подогрев и, как правило, последующая термическая обработка	

Расчёт подогрева по методу B стандарта EN 1011-2

  Метод B даёт температуру подогрева одной формулой (уравнение C.8
  приложения C). Эта же формула приведена в части XIV Правил Регистра как
  альтернатива табличному назначению подогрева:

  $$T_{p} = 697\,\mathrm{CET} + 160\operatorname{th}\frac{d}{35} + 62\,H_{D}^{0{,}35} + (53\,\mathrm{CET} - 32)\,Q - 328 \ [^\circ\mathrm{C}]$$
  Замечательное свойство этой формулы в том, что она раскладывается на четыре
  независимых вклада (уравнения C.3–C.6), сумма которых тождественно равна
  результату. Это позволяет увидеть, чем именно вызвана потребность
  в подогреве, и на что следует воздействовать:

  $$T_{p}^{\mathrm{CET}} = 750\,\mathrm{CET} - 150, \qquad T_{p}^{d} = 160\operatorname{th}\frac{d}{35} - 110$$
  $$T_{p}^{H} = 62\,H_{D}^{0{,}35} - 100, \qquad T_{p}^{Q} = (53\,\mathrm{CET} - 32)\,Q - 53\,\mathrm{CET} + 32$$

Толщина листа d, мм (для разнотолщинных — большая)
  
  Диффузионный водород HD, мл/100 г
  
  Погонная энергия Q, кДж/мм
  
  Тип шва
  
  стыковой
  однопроходный угловой

Итог по уравнению C.8:

Вклад химического состава (C.3):

Вклад толщины (C.4):

Вклад водорода (C.5):

Вклад погонной энергии (C.6):

Проверка области применимости:

Вклад каждого фактора в требуемую температуру
  подогрева; сумма четырёх столбцов равна результату по уравнению C.8.

Шкалы содержания диффузионного водорода

  Содержание водорода в наплавленном металле измеряют по ISO 3690 и относят
  к одной из пяти шкал (таблица C.2 стандарта):

Шкала	HD, мл/100 г	Чем обеспечивается	

A	свыше 15	рутиловые и целлюлозные покрытые электроды	

  B	свыше 10 до 15	электроды с основным покрытием, порошковые и металлонаполненные проволоки — шкалы B…D; сварка под флюсом — B…D, наиболее типично C	

  C	свыше 5 до 10	

  D	свыше 3 до 5	

  E	не более 3	сплошные проволоки в защитных газах и аргонодуговая сварка обеспечивают шкалу D; шкала E — только после специальной аттестации	

Стыковой и угловой шов ведут себя по-разному —
  и в двух методах по-разному. В методе A подогрев для углового шва
  выше, чем для стыкового той же толщины, потому что комбинированная
  толщина соединения (сумма толщин элементов, усреднённых на расстоянии 75 мм
  от линии шва) больше, а значит интенсивнее теплоотвод. В методе B наоборот:
  однопроходный угловой шов имеет меньшие внутренние напряжения, поэтому
  температура, рассчитанная для стыкового шва, оказывается для углового
  примерно на 60 °C завышенной. Противоречия здесь нет — у методов разная
  физическая основа: A опирается на скорость охлаждения, B — на уровень
  напряжений.

Отрицательный или близкий к нулю результат означает, что
  подогрев по этому критерию не требуется; это не отменяет
  технологических требований подогрева по температуре окружающей среды.
  По Правилам Регистра предварительный подогрев кромок для просушки обязателен
  при температуре воздуха ниже 0 °C — на ширине 100 мм в обе стороны от шва,
  не менее чем до +20 °C.

Для сравнения — оценка только по химическому составу, то есть первое
  слагаемое разложения, взятое отдельно:

$$T_{p}^{\mathrm{CET}} = 750 \, \mathrm{CET} - 150 \ [^\circ\mathrm{C}]$$

Скорость охлаждения зоны термического влияния

  Углеродный эквивалент отвечает на вопрос «насколько сталь склонна к
  закалке», скорость охлаждения — на вопрос «успеет ли закалка произойти».
  Классические решения Н. Н. Рыкалина для движущегося источника тепла дают
  скорость охлаждения в двух предельных схемах.

Массивное тело (трёхмерное растекание тепла, толщина велика по
  сравнению с глубиной прогрева):

  $$\omega = \frac{2\pi\lambda (T - T_0)^2}{q_{\text{п}}}$$
  Пластина (двумерное растекание, толщина прогревается насквозь):

  $$\omega = \frac{2\pi\lambda c\gamma (T - T_0)^3}{\left(q_{\text{п}}/s\right)^2}$$
  Обе формулы дают одно и то же значение при толщине

  $$s^{*} = \sqrt{\frac{q_{\text{п}}}{c\gamma\,(T-T_0)}}$$
  — это и есть граница между схемами: при s < s*
  работает схема пластины, при s > s* — схема массивного
  тела. Из двух оценок физически осуществима меньшая скорость охлаждения.

Интегрируя те же зависимости (dt = dT/ω), получаем время
  охлаждения в интервале 800–500 °C — параметр, которым принято характеризовать
  термический цикл:

  $$\Delta t_{8/5} = \frac{q_{\text{п}}}{2\pi\lambda}\left[\frac{1}{500-T_0} - \frac{1}{800-T_0}\right]\ \text{(массивное тело)}$$
  $$\Delta t_{8/5} = \frac{\left(q_{\text{п}}/s\right)^{2}}{4\pi\lambda c\gamma}\left[\frac{1}{(500-T_0)^2} - \frac{1}{(800-T_0)^2}\right]\ \text{(пластина)}$$

Погонная энергия qп, кДж/мм
  
  Толщина s, мм
  
  Начальная температура (подогрев) T0, °C
  
  Температура, при которой считается скорость T, °C
  
  Теплопроводность λ, Вт/(мм·°C)
  
  Объёмная теплоёмкость cγ, Дж/(мм³·°C)

Кривая охлаждения точки зоны термического влияния и
  интервал 800–500 °C по выбранной схеме теплоотвода.

Граничная толщина:

Схема массивного тела:

Схема пластины:

Принятая скорость охлаждения:

Время охлаждения 800→500 °C:

Три условия холодной трещины

  Ни одно из трёх обстоятельств по отдельности трещину не вызывает.

Структура. Мартенсит в зоне термического влияния образуется, если
  скорость охлаждения превысила критическую для данной стали. Управляют
  погонной энергией и подогревом: подогрев поднимает T0,
  и скорость охлаждения падает как квадрат (в схеме массивного тела) или как
  куб (в схеме пластины) разности температур.

  Водород. Источник — влага в покрытии электродов и во флюсе,
  ржавчина и масло на кромках. Отсюда прокалка электродов и флюса, зачистка
  кромок до металлического блеска, применение электродов с низким содержанием
  водорода. В методике EN 1011-2 содержание диффузионного водорода
  HD входит в расчёт подогрева явным членом.

  Напряжения. Растягивающие напряжения от усадки тем выше, чем
  жёстче узел. Отсюда требования к порядку наложения швов и к свободе
  перемещения деталей при сварке — см. раздел
  «Деформации».

Подробнее о превращениях в зоне термического влияния —
  глава 4 теории. Погонную энергию для этого расчёта
  удобно взять из раздела «Режимы сварки».
